Repository: terencetaothucb/Prediction-of-second-life-battery-degradation-trajectory-using-iMODEL

# Prediction-of-second-life-battery-degradation-trajectory-enabled-by-interpretable-Mixture-of-Experts

As electric vehicle batteries reach end-of-life, their residual capacity presents substantial opportunities for second-life applications. However, ensuring safe and sustainable reusing remains challenging due to the absence of historical data and the uncertainty of future operating conditions. Conventional models often rely on consistent use profiles and complete cycling histories, which are rarely available in real-world practice.

File: IMOE/dataset/LSD/32.csv (part 1 of 19)
Cycle,Charge_Current,Discharge_Current,Temperature,Capacity_Increment,Relaxation_Voltage,Discharge_Capacity,Start_Voltage,End_Voltage
1,1.2,0.5,25,"[0.0, 0.010003954327539005, 0.021461079824633966, 0.03379601993812084, 0.046906169931609926, 0.061307844704470066, 0.07722160534840258, 0.09536302806503058, 0.11662431433505219, 0.1417932145054472, 0.17194866824191266, 0.20627014539249225, 0.24202844603371784, 0.2781877623354013, 0.31258630348781624, 0.346192171115582, 0.3787507642096818, 0.40999621391849805, 0.44038349582816394, 0.47008008807875323, 0.49913159127049644, 0.5276682782696166, 0.5552371343438519, 0.5823620310917482, 0.6087325655162871, 0.6345089764466367, 0.6595361719304866, 0.6840348288645479, 0.7074521607355677, 0.7303479793524494, 0.7523855644377831, 0.773979033577924, 0.7948098004460782, 0.815141898161388, 0.8350236401869162, 0.8539325239721247, 0.8730533434118268, 0.8910637704453426, 0.9090531238178621, 0.9264851314058948, 0.9435537255416153, 0.9601614329313541, 0.9768536767368081, 0.9927676547444348, 1.008590915514558, 1.024106016640823, 1.0390031884620496, 1.053967281159046, 1.0685945698528239, 1.0800147]","[4.197214, 4.196836, 4.196528, 4.196332, 4.196094, 4.196005, 4.195661, 4.195553, 4.195414, 4.195313, 4.195086, 4.195011, 4.194851, 4.194701, 4.194607, 4.194533, 4.194348, 4.194269, 4.194147, 4.193997, 4.193906, 4.193763, 4.193708, 4.193654, 4.193506, 4.193429, 4.193302, 4.193233, 4.193045, 4.19305, 4.192934, 4.192854, 4.192752, 4.192705, 4.192628, 4.192527, 4.192429, 4.192442, 4.192271, 4.192265, 4.192134, 4.192076, 4.191967, 4.191836, 4.191826, 4.191809, 4.191657, 4.191583, 4.191448, 4.191457, 4.191351, 4.191322, 4.191246, 4.19115, 4.191126, 4.190956, 4.190936, 4.190916, 4.190787, 4.190797, 4.190698, 4.190632, 4.19059, 4.190533, 4.1904, 4.190318, 4.190242, 4.190175, 4.19015, 4.190102, 4.190037, 4.18999, 4.189925, 4.189861, 4.18973, 4.189695, 4.18967, 4.189534, 4.189503, 4.189454, 4.189416, 4.189428, 4.189311, 4.189203, 4.189222, 4.189124, 4.189054, 4.189001, 4.188972, 4.188895, 4.188906]",1.945002,3.8,4.1
2,1.2,2.4,25,"[0.0, 0.010444828049871457, 0.0234954894420194, 0.037064341538590506, 0.051366485101436266, 0.06667696325442529, 0.08306994734895501, 0.10140594131948893, 0.12223384848860097, 0.14667694771304285, 0.1772291251755343, 0.21322323288449269, 0.2512834949423232, 0.2887770154916503, 0.32425983972888356, 0.35858691771103496, 0.3913898250821785, 0.42287699497889425, 0.453556081562381, 0.48320234317399674, 0.5119710199708458, 0.5402905240620945, 0.5679067241468005, 0.5950844704081624, 0.6219242913342067, 0.6478234083975716, 0.6732657501936148, 0.6975465691702898, 0.7216472190476171, 0.7451347012689815, 0.7679318674066586, 0.7901490835986735, 0.8114833133138954, 0.8324401393585987, 0.8527798500141595, 0.8726158068120557, 0.8920637686808788, 0.9112487582673874, 0.9296796010157897, 0.9478149774657474, 0.9655953809523816, 0.9828867131010233, 1.0001483610084028, 1.01659414360683, 1.0330929456839026, 1.0490211610699929, 1.0651052342182867, 1.0808807201199442, 1.0959295451463926, 1.1100846]","[4.197308, 4.196953, 4.196604, 4.19637, 4.196097, 4.195878, 4.195732, 4.19551, 4.195395, 4.195234, 4.195072, 4.194924, 4.194822, 4.194766, 4.194544, 4.194474, 4.194308, 4.194204, 4.194135, 4.193996, 4.193979, 4.193659, 4.193718, 4.193556, 4.193549, 4.193416, 4.19342, 4.193192, 4.193108, 4.193092, 4.192859, 4.192798, 4.192682, 4.192651, 4.192562, 4.192508, 4.192404, 4.192314, 4.19222, 4.192144, 4.192109, 4.191946, 4.191901, 4.191828, 4.191742, 4.191704, 4.191616, 4.191453, 4.191429, 4.191417, 4.191253, 4.191218, 4.191137, 4.191062, 4.191024, 4.190849, 4.190839, 4.190814, 4.190771, 4.190615, 4.190598, 4.19052, 4.190446, 4.190335, 4.190293, 4.190242, 4.190171, 4.190138, 4.190034, 4.18996, 4.189881, 4.189817, 4.189748, 4.189703, 4.189659, 4.18963, 4.189565, 4.18945, 4.18945, 4.189319, 4.18922, 4.189187, 4.189163, 4.189125, 4.189026, 4.188972, 4.188954, 4.188834, 4.188808, 4.188725, 4.188728]",1.9406923999999999,3.8,4.1
3,1.2,2.4,25,"[0.0, 0.009627298657384487, 0.020731260636124155, 0.03305260280807956, 0.04592020878947181, 0.06005755591428269, 0.07600088761167387, 0.09412833313416566, 0.1149757982543834, 0.13962750676218552, 0.1695447957100524, 0.20345914495258896, 0.23932894239952732, 0.27466743491682233, 0.3093484287083512, 0.34306558749999894, 0.37489290530171815, 0.40669414474645826, 0.43707665721895506, 0.4671919715610484, 0.49603102335047833, 0.5248686138055219, 0.5522682885248383, 0.5796218610645856, 0.6057012554421767, 0.6312827685734883, 0.6563158094765241, 0.6803631214746229, 0.7039155537089324, 0.7265422813472063, 0.7484227094064229, 0.7695584854577685, 0.7904719374900195, 0.8106131572601429, 0.8300582428947818, 0.8494124451345748, 0.867928152235268, 0.8859432788724892, 0.9036185149917617, 0.9208641002177356, 0.937710434335455, 0.9543699170463471, 0.9704890235550703, 0.9866746396189299, 1.0020723836434569, 1.0173837501069114, 1.0324737529623789, 1.0472840237360064, 1.0618039058109396, 1.0731268]","[4.197195, 4.196937, 4.196524, 4.196272, 4.196054, 4.195883, 4.195738, 4.195568, 4.19543, 4.195167, 4.195076, 4.194921, 4.194816, 4.194686, 4.194536, 4.194457, 4.194331, 4.194156, 4.19404, 4.193945, 4.193844, 4.193785, 4.193727, 4.19355, 4.193488, 4.193385, 4.193278, 4.193061, 4.193063, 4.192983, 4.192846, 4.192811, 4.192801, 4.192533, 4.19243, 4.192456, 4.19233, 4.192245, 4.192186, 4.192106, 4.19207, 4.191984, 4.191866, 4.191784, 4.191787, 4.191608, 4.191601, 4.191404, 4.191416, 4.19143, 4.191219, 4.191278, 4.191246, 4.191076, 4.190982, 4.190868, 4.190895, 4.190785, 4.190708, 4.190632, 4.190535, 4.1905, 4.19053, 4.190401, 4.190353, 4.190252, 4.190193, 4.190178, 4.190001, 4.190002, 4.189961, 4.189813, 4.189781, 4.189803, 4.189627, 4.189627, 4.189499, 4.189505, 4.189408, 4.189358, 4.189329, 4.189216, 4.189142, 4.189167, 4.189098, 4.188998, 4.188984, 4.1889, 4.18878, 4.188777, 4.188771]",1.9363827999999998,3.8,4.1
4,1.2,2.4,25,"[0.0, 0.009411552496742914, 0.020641310671644653, 0.03279402149254462, 0.04568615146657776, 0.059704023640056225, 0.07581690068748914, 0.09370157363090209, 0.11416260178843357, 0.13872040421768622, 0.16808589520153927, 0.20106673361955218, 0.23646498717751147, 0.2718374595657277, 0.30607125705731475, 0.3389628465702941, 0.3709434432281993, 0.4016800980694981, 0.4316960398993477, 0.461455531793181, 0.4902040011477473, 0.5182922298178326, 0.5458513552903075, 0.5728052600900538, 0.5991610946325769, 0.6245929252966894, 0.6496718506333118, 0.6735700223997746, 0.6966894423425015, 0.71951882392681, 0.7413448230320688, 0.7623826953044278, 0.783403885270629, 0.8033188019227515, 0.8228992273609897, 0.8421098527796028, 0.8605784912252002, 0.8788098848831299, 0.896272436092404, 0.913620405674087, 0.9304188747317493, 0.9467685268423122, 0.9629890414154655, 0.9789280748994483, 0.9945610468574962, 1.0100572102040806, 1.0248930544021206, 1.0396490368314155, 1.0540009183908037, 1.0662652000000001]","[4.197412, 4.196806, 4.196553, 4.196311, 4.196066, 4.195798, 4.195614, 4.195452, 4.195275, 4.19523, 4.195054, 4.194968, 4.194763, 4.194618, 4.194505, 4.194423, 4.194283, 4.19415, 4.194054, 4.194033, 4.19382, 4.193769, 4.193696, 4.193638, 4.19345, 4.193314, 4.193296, 4.193071, 4.193099, 4.192993, 4.192855, 4.192831, 4.192713, 4.192614, 4.192571, 4.19241, 4.192322, 4.192242, 4.192208, 4.192122, 4.19202, 4.192042, 4.191885, 4.191954, 4.191742, 4.1917, 4.191558, 4.191488, 4.191446, 4.191351, 4.191298, 4.191225, 4.191207, 4.191108, 4.191051, 4.19089, 4.190924, 4.190735, 4.190795, 4.190709, 4.190621, 4.190461, 4.190413, 4.190385, 4.190338, 4.190324, 4.190137, 4.190129, 4.190102, 4.190022, 4.18995, 4.189898, 4.18987, 4.189767, 4.189727, 4.189593, 4.189602, 4.189519, 4.189446, 4.189424, 4.189311, 4.189304, 4.189278, 4.189146, 4.189134, 4.189061, 4.188974, 4.18894, 4.188857, 4.188829, 4.188831]",1.9320732,3.8,4.1
5,1.2,2.4,25,"[0.0, 0.00913452023861172, 0.020315489781916024, 0.03220189268851059, 0.04507756055820694, 0.05913132438642554, 0.07479463288967664, 0.09213815058619063, 0.1127640449843193, 0.1368785727856353, 0.16560058121603577, 0.1982482256408437, 0.2333152019498706, 0.2681805058664558, 0.30226252686364813, 0.33505780251494394, 0.3668822692979065, 0.3978807225648184, 0.4276733448092263, 0.45757236539682294, 0.48611366792761274, 0.5146899477980658, 0.5419814588963014, 0.5687613436724372, 0.595219699482318, 0.6208719943302399, 0.6454601556779751, 0.6693311233056174, 0.6928264361074696, 0.7154236724689398, 0.7371964563566393, 0.7584497782079942, 0.7791246957066802, 0.799227743239793, 0.8187990085306132, 0.8377474698199927, 0.8562713663629724, 0.874412470814681, 0.8918708531190915, 0.9091286231987312, 0.925970488328554, 0.9424970312643794, 0.9585816607973414, 0.9744965506613601, 0.9899239753223983, 1.0051992271279224, 1.020170270224677, 1.034903802919501, 1.049341250466268, 1.0633477]","[4.197254, 4.19683, 4.196496, 4.196287, 4.196065, 4.19585, 4.195674, 4.195477, 4.195289, 4.195247, 4.195083, 4.19489, 4.194803, 4.194631, 4.194489, 4.194386, 4.194255, 4.194097, 4.194042, 4.193924, 4.193839, 4.19376, 4.193738, 4.167792, 4.167787, 4.167691, 4.167745, 4.167722, 4.167719, 4.16773, 4.167716, 4.167637, 4.167685, 4.167735, 4.167704, 4.167742, 4.167646, 4.167646, 4.167691, 4.167631, 4.16765, 4.167577, 4.167665, 4.167588, 4.167627, 4.167585, 4.167637, 4.167603, 4.167597, 4.167511, 4.167642, 4.167596, 4.167504, 4.167543, 4.167514, 4.16753, 4.167558, 4.1675, 4.167538, 4.167516, 4.167526, 4.167516, 4.167502, 4.167509, 4.167542, 4.167532, 4.167487, 4.167412, 4.167469, 4.167374, 4.16744, 4.167411, 4.167452, 4.167384, 4.167412, 4.167355, 4.167384, 4.16735, 4.167364, 4.167372, 4.167334, 4.167354, 4.167353, 4.167353, 4.167262, 4.167324, 4.167322, 4.167252, 4.167271, 4.167278, 4.167309, 4.167263]",1.9277636,3.8,4.1
6,1.2,0.5,25,"[0.0, 0.008641378755155138, 0.01996205914190921, 0.031976042640638885, 0.04497058776292531, 0.05910731392193508, 0.0748748138809521, 0.09268718029015674, 0.11304923908800965, 0.1373548210790462, 0.16600567899159532, 0.1989184180890535, 0.233558252380951, 0.26794546861931967, 0.3019089886706635, 0.3348340816195279, 0.3668264421498123, 0.397323655623543, 0.4271066700680247, 0.456918137643871, 0.4859385974408805, 0.5138180569576283, 0.5415151430221101, 0.568336929073534, 0.594257975957539, 0.6197288077648851, 0.644371671793933, 0.6682005975200203, 0.6912644231208785, 0.7138177217770522, 0.7356335441556463, 0.7566086847745414, 0.7771594167523905, 0.7972388833152592, 0.8165505026586604, 0.8356882760511872, 0.8540783067451911, 0.8719339235735093, 0.8894931415207941, 0.9066476705445965, 0.9233941842886086, 0.9399130856779236, 0.9561985318681312, 0.9720160467894476, 0.987517975415074, 1.0026547192558037, 1.0177589824775366, 1.032217708242159, 1.046734851929418, 1.0600180000000001]","[4.197264, 4.196815, 4.19648, 4.196314, 4.196033, 4.195768, 4.195603, 4.195497, 4.195365, 4.195094, 4.195004, 4.19485, 4.194745, 4.194597, 4.194527, 4.194407, 4.194263, 4.194234, 4.194026, 4.193941, 4.19378, 4.193751, 4.193556, 4.193553, 4.193457, 4.193373, 4.193191, 4.193084, 4.193031, 4.192964, 4.192907, 4.192806, 4.192725, 4.192678, 4.192627, 4.192444, 4.192375, 4.19229, 4.192147, 4.192114, 4.192109, 4.191978, 4.192011, 4.19188, 4.191854, 4.191645, 4.191672, 4.191493, 4.191475, 4.19142, 4.191291, 4.191263, 4.191194, 4.191109, 4.191033, 4.190935, 4.190892, 4.190875, 4.190721, 4.190713, 4.190672, 4.190622, 4.190512, 4.190465, 4.190364, 4.190307, 4.190306, 4.190251, 4.190104, 4.190119, 4.189985, 4.189916, 4.189879, 4.18983, 4.189782, 4.189726, 4.18963, 4.189669, 4.189549, 4.189523, 4.189412, 4.189454, 4.189353, 4.189293, 4.189231, 4.189208, 4.189099, 4.189088, 4.189054, 4.188935, 4.188935]",1.923454,3.8,4.1
7,1.2,2.4,25,"[0.0, 0.009569337719582405, 0.022114377552357456, 0.03565703842387785, 0.049797290485508294, 0.0647338375106522, 0.0808421113032452, 0.09866456985406985, 0.11888024104178785, 0.1435398375850327, 0.17347979257437707, 0.20840040802698334, 0.2454013654999428, 0.2823352576994403, 0.3173553099009894, 0.3512021209729384, 0.3837278232292907, 0.41536667753857687, 0.4452466264207215, 0.4751095896242599, 0.5041404858718581, 0.5324021117680706, 0.5599312749104102, 0.5871204010724282, 0.6134454253249504, 0.63950247522778, 0.6648257816214991, 0.6893783422508124, 0.7136348075630243, 0.7367641667788978, 0.7591797428571421, 0.7813256138491866, 0.8030207377966772, 0.8233138264875215, 0.8436071860058323, 0.8631676710100435, 0.8824958840743433, 0.9010420947589926, 0.9194928560417648, 0.9375376748654529, 0.9549151613126079, 0.9721003195945936, 0.9889887162291764, 1.0054016720016539, 1.0215630415372021, 1.0376274384006654, 1.053252437107375, 1.0687454076530611, 1.0840961164280365, 1.0966685999999999]","[4.197224, 4.196868, 4.196442, 4.196334, 4.196051, 4.19582, 4.195664, 4.19538, 4.195272, 4.195093, 4.195009, 4.194876, 4.194673, 4.194525, 4.19453, 4.19433, 4.194249, 4.194075, 4.194016, 4.193923, 4.19381, 4.193791, 4.193568, 4.193521, 4.193434, 4.193344, 4.193192, 4.193115, 4.193021, 4.192934, 4.192803, 4.192715, 4.192671, 4.192597, 4.192468, 4.192344, 4.192248, 4.192242, 4.19216, 4.192012, 4.191978, 4.19181, 4.191834, 4.191759, 4.191636, 4.19156, 4.19147, 4.191442, 4.191386, 4.191183, 4.191256, 4.191161, 4.191086, 4.19102, 4.190925, 4.190745, 4.190712, 4.190699, 4.190639, 4.190535, 4.190495, 4.190438, 4.190292, 4.190246, 4.190257, 4.190053, 4.190146, 4.190022, 4.189989, 4.189871, 4.189843, 4.189798, 4.189719, 4.189741, 4.189611, 4.189445, 4.189456, 4.18945, 4.189466, 4.189345, 4.189154, 4.189165, 4.189007, 4.189027, 4.188936, 4.189049, 4.188841, 4.188939, 4.188719, 4.188689, 4.188689]",1.9200784,3.8,4.1
8,1.2,2.4,25,"[0.0, 0.007485126969711764, 0.018410393356442595, 0.030440228569140332, 0.043113153960002704, 0.057359342393321106, 0.07287416171852931, 0.09020281887089773, 0.11084529762222625, 0.13510764491883595, 0.1641941083064782, 0.19763252694663822, 0.2324544719749825, 0.26744561250207044, 0.30141395037695673, 0.33422391998191603, 0.36676714805636323, 0.3974413260354547, 0.42766039635590314, 0.45703562428971467, 0.4857285413542157, 0.5141641688073391, 0.5419229567654011, 0.5688362934693874, 0.595060367652235, 0.6204343231936388, 0.6454729815341725, 0.6693301860280784, 0.6925965357862728, 0.7149149794291435, 0.7369557303182638, 0.757996725381707, 0.7787396690135306, 0.7985433700393167, 0.8179048876275504, 0.8366736966683502, 0.855326188385353, 0.8731869902314787, 0.8909957456773657, 0.9077996605928492, 0.9248496644077805, 0.9411161214414879, 0.9570846493046766, 0.9729890239288123, 0.9883717751389981, 1.0036130690331089, 1.0185249554216855, 1.0332031138220272, 1.0475998584263158, 1.0600431000000001]","[4.197268, 4.196918, 4.196508, 4.196315, 4.196033, 4.19576, 4.195643, 4.195448, 4.195342, 4.195192, 4.195024, 4.194914, 4.194735, 4.194595, 4.194592, 4.194411, 4.194279, 4.194125, 4.194092, 4.193961, 4.193825, 4.193642, 4.193633, 4.193562, 4.193377, 4.193297, 4.193275, 4.193124, 4.192972, 4.192943, 4.192744, 4.192772, 4.192606, 4.192606, 4.192583, 4.192436, 4.192269, 4.192264, 4.19213, 4.192041, 4.192042, 4.191892, 4.191784, 4.191765, 4.191649, 4.191657, 4.19157, 4.191469, 4.191351, 4.191267, 4.191244, 4.19125, 4.191119, 4.190997, 4.190998, 4.19089, 4.190824, 4.190722, 4.190688, 4.19063, 4.190518, 4.190461, 4.190364, 4.190368, 4.190225, 4.190207, 4.190093, 4.190079, 4.190056, 4.189978, 4.189957, 4.189864, 4.189775, 4.18967, 4.189642, 4.189576, 4.18955, 4.189491, 4.189343, 4.189357, 4.189397, 4.189219, 4.18918, 4.18915, 4.189057, 4.189057, 4.188911, 4.188929, 4.188861, 4.188869, 4.188854]",1.9167028,3.8,4.1
9,1.2,2.4,25,"[0.0, 0.007681356695387248, 0.018901547796645934, 0.03070642910525251, 0.04337213398775969, 0.057347085048801955, 0.07278197866709105, 0.0901287222899543, 0.11013777547456768, 0.13394574542035195, 0.1617035783685213, 0.19422030414854383, 0.22841539886334103, 0.26270218691824043, 0.2968390976115366, 0.3292489518662711, 0.36110373059095224, 0.3915399745634337, 0.4217804378481518, 0.451372870291584, 0.47994843536766274, 0.5082951068991365, 0.5357702320118202, 0.5622906927303609, 0.5885418921311301, 0.6141972606031567, 0.6388960211181145, 0.6628302841799483, 0.6859269851524863, 0.7085302651025237, 0.7304889889636077, 0.7514889946581097, 0.7719600818361231, 0.7919152360694532, 0.8112467685837967, 0.8303813215086894, 0.848821687444781, 0.8668099675206246, 0.8842968025898682, 0.9014551793340856, 0.9183341092608618, 0.934618433483441, 0.9508069124573176, 0.9665075552480212, 0.9821179823711342, 0.9973119682727926, 1.012175713435373, 1.0268425762020068, 1.0412891551667394, 1.0533328000000002]","[4.197245, 4.196857, 4.196488, 4.196271, 4.196031, 4.195783, 4.195604, 4.195445, 4.19526, 4.19504, 4.194924, 4.194836, 4.194732, 4.194627, 4.194515, 4.194261, 4.194275, 4.194107, 4.193997, 4.193934, 4.19382, 4.193694, 4.193527, 4.193485, 4.193354, 4.193282, 4.193154, 4.193063, 4.192906, 4.192923, 4.192733, 4.192671, 4.192652, 4.192501, 4.192394, 4.192357, 4.192306, 4.192226, 4.192137, 4.191967, 4.191939, 4.191815, 4.191779, 4.191702, 4.191627, 4.191559, 4.191456, 4.191396, 4.191303, 4.191236, 4.191129, 4.191079, 4.191022, 4.190897, 4.190935, 4.190804, 4.190712, 4.190639, 4.190572, 4.190579, 4.19048, 4.190387, 4.190379, 4.19032, 4.190183, 4.190149, 4.19011, 4.190001, 4.189973, 4.189872, 4.189925, 4.189804, 4.189685, 4.189663, 4.189574, 4.189546, 4.189526, 4.189359, 4.189395, 4.189302, 4.189251, 4.189176, 4.189182, 4.189098, 4.188991, 4.188943, 4.188853, 4.188848, 4.188845, 4.188762, 4.188763]",1.9133272000000001,3.8,4.1
10,1.2,2.4,25,"[0.0, 0.00896342970067232, 0.019925306679034943, 0.03174992041741315, 0.0444168874487052, 0.05846638144200986, 0.073616574784414, 0.09090598854313883, 0.11089430853391688, 0.1343920630849547, 0.16213553570091563, 0.19396966690641057, 0.22794201967129993, 0.26244379128561257, 0.2960017589693419, 0.3286402273173956, 0.36025176814229976, 0.39089022794913386, 0.4212035011110111, 0.4508882988436148, 0.47926446207885487, 0.5071558976221924, 0.5345929792308741, 0.5612308070286226, 0.5874027268277414, 0.6129164530286706, 0.6375679546430989, 0.6615599680082083, 0.6844619734347176, 0.70706112190086, 0.728777929352068, 0.7498802107527097, 0.770355214756015, 0.7903725937049734, 0.8097914786241247, 0.8286988030474483, 0.8470948416375161, 0.8651095779183349, 0.8824756679691588, 0.8997518090790144, 0.9164847487706778, 0.933010117337548, 0.9490523959384816, 0.9648222192651867, 0.9803059987373364, 0.9953396190858574, 1.0103598759475194, 1.025086955969286, 1.0393018556379574, 1.0532949]","[4.197246, 4.196782, 4.196553, 4.196204, 4.196016, 4.195804, 4.195636, 4.195422, 4.195306, 4.19518, 4.194934, 4.194879, 4.19473, 4.194636, 4.194489, 4.194321, 4.194277, 4.194082, 4.193955, 4.193866, 4.193781, 4.193688, 4.193536, 4.193432, 4.193312, 4.193293, 4.193216, 4.193054, 4.193002, 4.192893, 4.192793, 4.192723, 4.19265, 4.192449, 4.192431, 4.192409, 4.19232, 4.192207, 4.192125, 4.192075, 4.191957, 4.191925, 4.191763, 4.191701, 4.191666, 4.19158, 4.191625, 4.191358, 4.191323, 4.19134, 4.191195, 4.191161, 4.191102, 4.191029, 4.190835, 4.190776, 4.190806, 4.190849, 4.19064, 4.190643, 4.19052, 4.190472, 4.19037, 4.190335, 4.19024, 4.190174, 4.190095, 4.190038, 4.190043, 4.189955, 4.189948, 4.189794, 4.189754, 4.189654, 4.189648, 4.189631, 4.189466, 4.189516, 4.189353, 4.189393, 4.189346, 4.189252, 4.189175, 4.189089, 4.189069, 4.18901, 4.188906, 4.188863, 4.188809, 4.188787, 4.188795]",1.9099516,3.8,4.1
11,1.2,0.5,25,"[0.0, 0.008964279335398423, 0.019921720631234513, 0.03167431073422464, 0.04429854885308901, 0.05798016555757793, 0.07322223246300019, 0.09058994742856993, 0.11014419004852702, 0.13337360891096658, 0.16070730344205889, 0.19243723334192872, 0.22580539620313064, 0.2603242947428558, 0.2937374127136019, 0.32625761623160865, 0.3574347339997721, 0.3887460892050659, 0.41873034256817687, 0.44793799662689837, 0.47646474710674447, 0.5045241365827715, 0.5317938102680223, 0.5586372097237259, 0.5847790910017368, 0.6100221500586431, 0.6346919891045182, 0.658590129680417, 0.6817600047569637, 0.7044291781949007, 0.7257142218489748, 0.7470389446245478, 0.7673826451680361, 0.7873811622504588, 0.8068349965998666, 0.8257090474055678, 0.8440075028795072, 0.8619348300429167, 0.8794959701349178, 0.8966335650520424, 0.9133332971886391, 0.9296821301197896, 0.945587139047619, 0.9614874103208747, 0.9768655606293176, 0.992012057846586, 1.0067437039690539, 1.0215176432348363, 1.0357813128165547, 1.0466242000000001]","[4.197236, 4.196863, 4.196471, 4.196256, 4.195964, 4.195827, 4.195607, 4.195374, 4.195201, 4.195122, 4.194979, 4.194844, 4.194747, 4.194544, 4.194453, 4.194327, 4.194211, 4.194135, 4.193992, 4.193892, 4.193838, 4.19367, 4.193572, 4.193441, 4.193338, 4.193215, 4.193172, 4.193069, 4.192904, 4.192863, 4.19278, 4.192744, 4.192621, 4.192553, 4.192457, 4.192365, 4.192311, 4.192206, 4.192128, 4.192023, 4.191947, 4.191927, 4.191864, 4.19173, 4.191615, 4.191459, 4.191458, 4.191306, 4.191359, 4.19129, 4.191274, 4.191157, 4.19103, 4.191001, 4.190902, 4.190891, 4.19079, 4.190666, 4.190642, 4.190578, 4.190504, 4.190448, 4.190423, 4.190374, 4.190266, 4.190166, 4.1901, 4.190158, 4.19003, 4.189889, 4.189889, 4.189798, 4.189775, 4.189706, 4.189649, 4.189531, 4.189501, 4.189442, 4.189512, 4.18937, 4.18922, 4.189205, 4.189199, 4.189037, 4.189016, 4.188999, 4.188908, 4.188848, 4.18891, 4.188789, 4.188779]",1.906576,3.8,4.1
12,1.2,2.4,25,"[0.0, 0.010486580394657052, 0.023241967909378547, 0.03653797598695152, 0.05041553968462681, 0.06523263272261615, 0.08119285773688945, 0.09872608861712057, 0.11873027561691335, 0.14241854254826186, 0.1711550186881427, 0.20563803433754418, 0.24228894057622863, 0.2791287323365699, 0.31431464918000385, 0.3482076471322997, 0.38096748235557376, 0.41186293435546706, 0.4428989415750145, 0.4720710701681563, 0.5012925353391352, 0.5291429161532536, 0.5566317395999608, 0.583757976816327, 0.6101298969374809, 0.63610998816843, 0.6608120371065358, 0.6856209241775157, 0.7097165685150358, 0.7324306705660687, 0.7548737522327961, 0.7765901105473508, 0.797819506782326, 0.8188011300475723, 0.8386942311572468, 0.8580202352101617, 0.8772938621583609, 0.8960374672244876, 0.9140616207447297, 0.9319280576900556, 0.9494054299319731, 0.9664785075173957, 0.9829685269719534, 0.9994842551607689, 1.015861780199915, 1.0316687610385569, 1.0470727789526357, 1.0624145597930301, 1.077370092387786, 1.0900919]","[4.197227, 4.196836, 4.19653, 4.196268, 4.196019, 4.195749, 4.195621, 4.195495, 4.195288, 4.195177, 4.194908, 4.194894, 4.194689, 4.194604, 4.194501, 4.194321, 4.194218, 4.194134, 4.194055, 4.193939, 4.193768, 4.19365, 4.193565, 4.193504, 4.193315, 4.193184, 4.193122, 4.193153, 4.192969, 4.192817, 4.192805, 4.192668, 4.192663, 4.192533, 4.192443, 4.192341, 4.192259, 4.192149, 4.192077, 4.192035, 4.191944, 4.191861, 4.191805, 4.191725, 4.191636, 4.191501, 4.191465, 4.191419, 4.191287, 4.191191, 4.191216, 4.191055, 4.190986, 4.190948, 4.190913, 4.190891, 4.19075, 4.190616, 4.190556, 4.190471, 4.190325, 4.190399, 4.190306, 4.190233, 4.190206, 4.190117, 4.190045, 4.190014, 4.189877, 4.189899, 4.18979, 4.189771, 4.18961, 4.189641, 4.189473, 4.18948, 4.189419, 4.189363, 4.189306, 4.189215, 4.189206, 4.18911, 4.189085, 4.188976, 4.188866, 4.18888, 4.188855, 4.188728, 4.188571, 4.188596, 4.188612]",1.9044794,3.8,4.1
13,1.2,2.4,25,"[0.0, 0.00837608721783159, 0.01949075811035486, 0.03118732457197626, 0.04381667871602016, 0.05768306899741818, 0.07302219738675902, 0.09036696735412347, 0.11029616954996857, 0.13371776845350197, 0.16202800382541138, 0.19427202344856304, 0.22854326003555536, 0.2629162399737855, 0.29685331841868734, 0.32956540655620975, 0.36111876948524474, 0.39191080446258525, 0.4220869110700653, 0.4514590595448515, 0.4803086805456968, 0.50821387407557, 0.5358496994203577, 0.562316458004422, 0.5885183005027694, 0.6137774291628275, 0.6384187409034769, 0.6625120925401342, 0.68550117584304, 0.708004050292395, 0.7295197443103556, 0.7507803114301075, 0.771221548694875, 0.79116684966294, 0.8107349957554129, 0.8294039678474117, 0.8478129593294457, 0.8657230389254389, 0.8833057673212441, 0.9002442814287492, 0.9171612602830979, 0.9334052723443904, 0.949501328155339, 0.9653491672989194, 0.9806584807681498, 0.9960257284851952, 1.0108027602310332, 1.0254262788003186, 1.0396449170864084, 1.0532766]","[4.197228, 4.196831, 4.196511, 4.196255, 4.196009, 4.195797, 4.195681, 4.195456, 4.195283, 4.195203, 4.195043, 4.194883, 4.194669, 4.194549, 4.194434, 4.194368, 4.194197, 4.194154, 4.193987, 4.193892, 4.193771, 4.19368, 4.193563, 4.193478, 4.193381, 4.193277, 4.193167, 4.193085, 4.192934, 4.192856, 4.192808, 4.192718, 4.192619, 4.192523, 4.192436, 4.19234, 4.192282, 4.192169, 4.192137, 4.192023, 4.191923, 4.191799, 4.191748, 4.191679, 4.191568, 4.191532, 4.191443, 4.191388, 4.191333, 4.191229, 4.191195, 4.191096, 4.191004, 4.190915, 4.190869, 4.190819, 4.190814, 4.190724, 4.19061, 4.190529, 4.190476, 4.19044, 4.190359, 4.190306, 4.190178, 4.190155, 4.190083, 4.190001, 4.19, 4.189883, 4.189868, 4.189752, 4.189665, 4.189646, 4.189591, 4.189516, 4.189447, 4.189365, 4.18929, 4.189292, 4.189261, 4.189148, 4.189055, 4.189078, 4.189026, 4.188904, 4.188868, 4.188842, 4.188807, 4.188734, 4.188733]",1.9023828,3.8,4.1
14,1.2,2.4,25,"[0.0, 0.008573842682668364, 0.019624910222142217, 0.03129525113958856, 0.04382999254198616, 0.057512282752340105, 0.07263768225479894, 0.08985784799107091, 0.10970950366234491, 0.13272840336134425, 0.15993345102040565, 0.19128725734811172, 0.22524217328492271, 0.2593743939806217, 0.29300702207792206, 0.3251734954648514, 0.3570046321630246, 0.3876396361433201, 0.41782155009346145, 0.44678549115749033, 0.4754883035266996, 0.5033462598678778, 0.5310535402853999, 0.5574683346965374, 0.583560425275992, 0.6089405434240354, 0.6334369991333502, 0.657420331402237, 0.6805872454477376, 0.7032278012891747, 0.7250182902986115, 0.7459425443043443, 0.766540898232871, 0.7862467888884532, 0.8057566434832409, 0.8246165584113297, 0.8429336093141392, 0.8608795260563361, 0.8783036348139236, 0.8955725712633208, 0.9122719872920325, 0.9286684477787209, 0.9446803939232405, 0.9606770204286291, 0.9758911605548456, 0.9908116299170554, 1.0059278291769755, 1.020324448246241, 1.034782690158729, 1.0466686]","[4.197211, 4.196809, 4.196424, 4.196224, 4.19603, 4.195837, 4.195601, 4.195426, 4.19529, 4.195055, 4.195019, 4.194878, 4.194749, 4.194579, 4.194405, 4.194313, 4.194251, 4.194108, 4.193966, 4.193884, 4.193737, 4.193663, 4.193564, 4.193428, 4.193302, 4.193252, 4.19312, 4.193048, 4.192908, 4.192856, 4.192783, 4.192645, 4.192636, 4.192491, 4.192428, 4.192367, 4.192262, 4.192198, 4.192122, 4.191993, 4.191928, 4.191902, 4.19177, 4.191705, 4.191579, 4.19151, 4.191598, 4.191404, 4.191319, 4.191234, 4.191134, 4.19108, 4.191061, 4.190936, 4.190902, 4.190948, 4.190774, 4.190691, 4.190617, 4.190507, 4.190473, 4.190391, 4.190289, 4.190229, 4.190242, 4.190177, 4.190084, 4.190042, 4.190022, 4.189868, 4.189976, 4.189758, 4.189745, 4.189606, 4.189622, 4.189402, 4.189397, 4.18942, 4.189425, 4.189242, 4.189248, 4.189138, 4.189118, 4.189104, 4.188987, 4.188915, 4.188851, 4.18873, 4.188716, 4.188682, 4.188684]",1.9002862,3.8,4.1
15,1.2,2.4,25,"[0.0, 0.008569283357111296, 0.019360415101146944, 0.031185989067951864, 0.04382947281008484, 0.05720773288065009, 0.07243278797796757, 0.08933329181421165, 0.10869398531617999, 0.13140586988814693, 0.1583641794365865, 0.18924029257276673, 0.22303361508780892, 0.25722108398863963, 0.2904833145199063, 0.32312049470463433, 0.3546501338701893, 0.3848575545598544, 0.4150754917957278, 0.44441475231655814, 0.4727467001257649, 0.500915334483937, 0.5279188915601152, 0.5546405722586276, 0.580872474085939, 0.6063740776743387, 0.6306550340276686, 0.654338046587617, 0.6774642275584677, 0.69993731287601, 0.7213697990959009, 0.742457116078908, 0.7636437471749951, 0.7828761847448954, 0.8022148636144893, 0.8208792407072144, 0.839449824920696, 0.8571815991708119, 0.8748024941057256, 0.8920916441385841, 0.9086081444177668, 0.9247816272987422, 0.9409529863636358, 0.9565029911315065, 0.9720269851674631, 0.986902566418144, 1.0019668593341462, 1.016400281818182, 1.0306981543046356, 1.0432841000000002]","[4.19714, 4.196794, 4.196482, 4.196209, 4.196007, 4.195787, 4.195595, 4.195414, 4.19523, 4.195145, 4.194975, 4.19484, 4.19471, 4.194631, 4.194442, 4.194313, 4.1942, 4.194042, 4.193968, 4.193914, 4.19373, 4.193587, 4.193578, 4.19346, 4.19331, 4.193219, 4.193164, 4.193056, 4.192985, 4.192928, 4.192742, 4.192695, 4.19262, 4.192536, 4.192469, 4.19236, 4.192225, 4.192163, 4.192026, 4.192026, 4.1919, 4.191837, 4.191775, 4.191712, 4.191638, 4.191468, 4.191508, 4.191438, 4.191346, 4.191232, 4.191107, 4.191034, 4.191008, 4.190992, 4.190887, 4.1908, 4.19066, 4.190714, 4.190575, 4.19051, 4.190441, 4.190413, 4.190345, 4.190312, 4.190212, 4.190082, 4.190098, 4.190082, 4.18991, 4.189965, 4.189776, 4.189756, 4.189707, 4.189726, 4.18967, 4.189588, 4.18943, 4.189418, 4.189378, 4.189233, 4.189276, 4.189144, 4.189099, 4.189025, 4.189016, 4.188911, 4.188848, 4.188876, 4.18868, 4.188735, 4.188728]",1.8981896,3.8,4.1
16,1.2,0.5,25,"[0.0, 0.009296380942237392, 0.020118150892347586, 0.03178742663617126, 0.04413954081632562, 0.057752946249493065, 0.07275037871266668, 0.0895039923212699, 0.10866059227799255, 0.13117433617026794, 0.1577648775170992, 0.18854634408792945, 0.22155193079518395, 0.2555803282756084, 0.28881128361831154, 0.32124354683088996, 0.35252971390700505, 0.38342409568776714, 0.41301155582807003, 0.4422966515720602, 0.47068375515588856, 0.49873988365350996, 0.5256050843018394, 0.552642679264038, 0.5789440054919054, 0.6040756096910638, 0.6282966043773657, 0.6522633742367162, 0.6752504815315993, 0.6975705950411532, 0.7192169946520647, 0.7401912651563751, 0.7606964638946226, 0.7805156881072649, 0.8001084058388517, 0.8187608535014013, 0.8371545175639884, 0.8548540893157254, 0.8722330539388298, 0.8893833887943093, 0.9060530343896468, 0.9221871580999711, 0.9383141231218085, 0.9539928083440002, 0.969294653003237, 0.9843755092242287, 0.9989532254136423, 1.0133891197070233, 1.0279488406753636, 1.0399307999999998]","[4.197243, 4.196788, 4.196432, 4.196258, 4.19598, 4.195737, 4.195526, 4.195367, 4.19518, 4.195066, 4.194955, 4.194765, 4.194612, 4.194493, 4.194401, 4.194321, 4.194079, 4.194026, 4.193815, 4.193705, 4.193739, 4.193635, 4.193449, 4.193377, 4.19329, 4.193186, 4.193002, 4.192958, 4.192872, 4.192835, 4.192778, 4.192602, 4.192508, 4.192365, 4.192319, 4.192236, 4.192207, 4.192054, 4.192046, 4.191921, 4.191895, 4.191759, 4.191664, 4.191594, 4.191557, 4.191397, 4.191403, 4.191322, 4.191245, 4.191113, 4.191081, 4.190985, 4.190995, 4.190888, 4.190808, 4.190744, 4.190678, 4.190566, 4.190536, 4.190535, 4.190343, 4.190325, 4.190248, 4.190098, 4.190091, 4.19001, 4.190028, 4.189988, 4.189885, 4.189758, 4.189719, 4.189796, 4.189619, 4.189507, 4.189486, 4.189457, 4.189321, 4.189325, 4.18936, 4.189178, 4.189146, 4.189071, 4.188998, 4.189, 4.188933, 4.188891, 4.188802, 4.188684, 4.188758, 4.18863, 4.188633]",1.896093,3.8,4.1
17,1.2,2.4,25,"[0.0, 0.009725788798850332, 0.022170402579970494, 0.035492485393947726, 0.04933889320161089, 0.06414709488180881, 0.07974832595700915, 0.0975446830153554, 0.11735252490656656, 0.14069740848282292, 0.1688188160880314, 0.20278125539452468, 0.23906881678550723, 0.2754101759465612, 0.31091180452796013, 0.3443877849293559, 0.37611261461256235, 0.40723533193636546, 0.4377054111498256, 0.4665697692457376, 0.4952837951544555, 0.523172055463202, 0.5504865136366053, 0.5775336384139484, 0.6039349525797635, 0.6291257011359255, 0.6543080628091524, 0.6785720247662927, 0.7021631432239122, 0.7253441652854598, 0.7477817300800638, 0.7695063619364009, 0.7904961065452987, 0.8111885871538635, 0.831262577271676, 0.851068071700271, 0.8699384216466222, 0.888474606584361, 0.9069001667162218, 0.9244478474683526, 0.9419639515462424, 0.9587804451785298, 0.9757494550290926, 0.9921169150911651, 1.0081739010636577, 1.0240691210210093, 1.0395113868699257, 1.0547453409632648, 1.0697472227787184, 1.0834047999999998]","[4.197228, 4.196775, 4.196451, 4.196252, 4.196053, 4.195781, 4.195629, 4.195435, 4.195255, 4.195095, 4.194953, 4.194838, 4.19471, 4.194598, 4.194465, 4.19432, 4.194219, 4.194098, 4.194011, 4.193942, 4.193763, 4.19359, 4.193531, 4.193394, 4.193329, 4.193116, 4.193143, 4.19313, 4.192894, 4.192842, 4.192686, 4.192663, 4.192504, 4.192487, 4.192389, 4.192396, 4.192257, 4.192169, 4.192109, 4.191967, 4.191814, 4.191831, 4.191719, 4.191678, 4.191665, 4.191566, 4.19136, 4.191493, 4.191328, 4.191177, 4.191164, 4.19102, 4.19101, 4.190886, 4.190784, 4.190763, 4.190693, 4.190602, 4.190554, 4.190449, 4.190435, 4.190347, 4.190313, 4.19018, 4.190068, 4.190092, 4.189964, 4.189971, 4.189902, 4.189795, 4.189727, 4.189678, 4.189595, 4.189572, 4.189563, 4.189452, 4.189386, 4.189345, 4.189269, 4.189213, 4.189081, 4.189082, 4.189013, 4.189031, 4.188911, 4.188808, 4.188794, 4.188691, 4.188661, 4.188623]",1.8942332,3.8,4.1
18,1.2,2.4,25,"[0.0, 0.008912907758834604, 0.01972123505540721, 0.031222597751683928, 0.043895209398024465, 0.057256451027508815, 0.07231095627914041, 0.08922425595341296, 0.10841193371783506, 0.13136967660474883, 0.15824683873120762, 0.18931334958427784, 0.22327807911668376, 0.2573140262981931, 0.2905412488785949, 0.3227570943219453, 0.35470833871173235, 0.3854087471949694, 0.415262380307295, 0.4451655159011281, 0.4733377704721282, 0.5016078489259636, 0.5285615648409927, 0.5555205963005329, 0.5815506626009148, 0.6067066473174516, 0.6316744081632637, 0.6554910551834686, 0.6785909311858065, 0.7012062176120327, 0.7227441676720242, 0.7436134261475221, 0.7642375447396551, 0.7842556471088405, 0.8033013507340441, 0.8226238483245142, 0.8407653382119998, 0.8588261011925026, 0.8763607945308224, 0.8934080326957475, 0.9099266430357748, 0.9264722759878409, 0.9424467131868134, 0.9581870325046368, 0.97345546559244, 0.9888758505489944, 1.0034187347428307, 1.018019577149986, 1.0323918098431106, 1.0433371999999999]","[4.19718, 4.196744, 4.196372, 4.196184, 4.195913, 4.195746, 4.195534, 4.195375, 4.19523, 4.194957, 4.194865, 4.1948, 4.194573, 4.194521, 4.194437, 4.194272, 4.194147, 4.194032, 4.19386, 4.193745, 4.193695, 4.193557, 4.193472, 4.193343, 4.193192, 4.193172, 4.192989, 4.193008, 4.192836, 4.192731, 4.192654, 4.192599, 4.192477, 4.192514, 4.192314, 4.192272, 4.192187, 4.19206, 4.192038, 4.191917, 4.191822, 4.191783, 4.191674, 4.191563, 4.191464, 4.191398, 4.191319, 4.191326, 4.191162, 4.19114, 4.191035, 4.190973, 4.190913, 4.190805, 4.190748, 4.190769, 4.190598, 4.190569, 4.190481, 4.190413, 4.190311, 4.190258, 4.190286, 4.190245, 4.190214, 4.189952, 4.189964, 4.190001, 4.189857, 4.18975, 4.189728, 4.189591, 4.189564, 4.189514, 4.189389, 4.189454, 4.18932, 4.189266, 4.189235, 4.189115, 4.189095, 4.18903, 4.189013, 4.18892, 4.188842, 4.188763, 4.188747, 4.188704, 4.18861, 4.188515, 4.18856]",1.8923734,3.8,4.1
19,1.2,2.4,25,"[0.0, 0.00915343903926133, 0.02006683174067056, 0.03148239090909058, 0.04391128835617267, 0.05723828055187047, 0.07232664606877395, 0.08904419647571829, 0.10825676305134926, 0.13072666635554572, 0.15709423644134377, 0.18774353846153755, 0.22091259166841962, 0.2550182275454014, 0.2885788198412699, 0.3209846497311577, 0.35280751353827966, 0.3834000671934372, 0.41323174374361227, 0.4420959206116445, 0.4708797359899405, 0.4986601521077274, 0.525827597170338, 0.5527997317773091, 0.5787804918367333, 0.6040327159215007, 0.628507628367101, 0.6520252997249323, 0.6752974049224735, 0.6976477050778683, 0.7195351741701771, 0.7403685865765718, 0.7606917147969393, 0.7804865762365942, 0.7997283000039741, 0.8186505976190467, 0.8369023046834343, 0.854834378887922, 0.8721083076308775, 0.8891004330991055, 0.906056515914685, 0.9221899325725034, 0.9383607973058632, 0.9539528883047248, 0.9695434039295705, 0.9843787933927228, 0.9990569887218022, 1.0135668252630625, 1.0278225865629413, 1.0396341]","[4.197174, 4.196771, 4.196445, 4.196175, 4.195931, 4.195714, 4.195504, 4.195356, 4.195167, 4.195032, 4.194813, 4.194754, 4.194606, 4.194498, 4.194348, 4.194228, 4.194105, 4.193989, 4.193972, 4.193755, 4.19368, 4.193548, 4.193486, 4.193368, 4.193245, 4.193167, 4.19302, 4.192936, 4.192869, 4.19273, 4.192726, 4.192647, 4.192539, 4.192389, 4.192328, 4.192187, 4.192131, 4.192128, 4.191951, 4.191895, 4.191826, 4.191742, 4.191625, 4.191608, 4.191474, 4.191419, 4.1914, 4.1913, 4.191198, 4.191127, 4.191121, 4.190928, 4.190957, 4.190872, 4.190748, 4.19066, 4.190607, 4.190577, 4.19045, 4.190423, 4.190434, 4.190319, 4.190246, 4.190143, 4.190104, 4.190015, 4.189997, 4.189878, 4.189805, 4.189803, 4.189706, 4.189661, 4.189528, 4.189505, 4.189412, 4.189438, 4.189358, 4.189287, 4.189211, 4.189104, 4.189195, 4.189071, 4.189045, 4.188908, 4.188862, 4.188817, 4.188705, 4.188615, 4.188641, 4.188583, 4.188593]",1.8905136,3.8,4.1
20,1.2,2.4,25,"[0.0, 0.009318355892033475, 0.01998006994501847, 0.031599050797642525, 0.04385083186657507, 0.0571088096662794, 0.0719014428791882, 0.08857487877347159, 0.1073137555605595, 0.12938755946819652, 0.1553050594028203, 0.18572262674446943, 0.21845298883477898, 0.2524321161196885, 0.28543517373127597, 0.3177946045494411, 0.34909856061528866, 0.3798861530335532, 0.40958143730123864, 0.438509036036586, 0.46708364726257257, 0.4951227716297776, 0.5227609885974315, 0.5491712132922701, 0.5751417453943737, 0.6002507033439283, 0.6248170851934259, 0.6486745985651592, 0.6713520582975897, 0.6939056335010498, 0.7155561729299142, 0.7363169810107468, 0.7567957038406756, 0.7764383127996204, 0.7956225518085859, 0.8144128965832903, 0.8323545508025383, 0.8504696333333324, 0.8678947128979577, 0.8849240538461514, 0.9016315080373287, 0.9177321621236123, 0.9336414972523179, 0.9493401003125423, 0.9646766409012282, 0.9797077265129672, 0.9945222439177233, 1.0089740330203485, 1.023325304471685, 1.0366363]","[4.197165, 4.196801, 4.196447, 4.196178, 4.195973, 4.195731, 4.195576, 4.19535, 4.195243, 4.195016, 4.19495, 4.194794, 4.194635, 4.194489, 4.194372, 4.194304, 4.19415, 4.194027, 4.193904, 4.193781, 4.193686, 4.193588, 4.193475, 4.193322, 4.193247, 4.193182, 4.193073, 4.192974, 4.19288, 4.192749, 4.19264, 4.192572, 4.192491, 4.19243, 4.192337, 4.192239, 4.192135, 4.192083, 4.191974, 4.191904, 4.191833, 4.191783, 4.191652, 4.191594, 4.191541, 4.191456, 4.191398, 4.19134, 4.191223, 4.191147, 4.191051, 4.190984, 4.190918, 4.190831, 4.190771, 4.190665, 4.190636, 4.190573, 4.190461, 4.190434, 4.190353, 4.190299, 4.190222, 4.190167, 4.19009, 4.190071, 4.189957, 4.189895, 4.189855, 4.189798, 4.18977, 4.189668, 4.189574, 4.189515, 4.189461, 4.189389, 4.189352, 4.189281, 4.189172, 4.18916, 4.189157, 4.189064, 4.189003, 4.188911, 4.18891, 4.188824, 4.188777, 4.188727, 4.188675, 4.188682]",1.8886538000000002,3.8,4.1
