Repository: terencetaothucb/Prediction-of-second-life-battery-degradation-trajectory-using-iMODEL

# Prediction-of-second-life-battery-degradation-trajectory-enabled-by-interpretable-Mixture-of-Experts

As electric vehicle batteries reach end-of-life, their residual capacity presents substantial opportunities for second-life applications. However, ensuring safe and sustainable reusing remains challenging due to the absence of historical data and the uncertainty of future operating conditions. Conventional models often rely on consistent use profiles and complete cycling histories, which are rarely available in real-world practice.

File: IMOE/dataset/LSD/36.csv (part 1 of 15)
Cycle,Charge_Current,Discharge_Current,Temperature,Capacity_Increment,Relaxation_Voltage,Discharge_Capacity,Start_Voltage,End_Voltage
1,1.2,0.5,25,"[0.0, 0.0058088411628796355, 0.014766105047688244, 0.024539055436179263, 0.035392893509825135, 0.04732068154246552, 0.060916308066929714, 0.07665641110288593, 0.09518797569671841, 0.11714506621942752, 0.14221696553093102, 0.17030944677154594, 0.20049553571589754, 0.23194410303356114, 0.26363304911125685, 0.29698135464964126, 0.33202921484470427, 0.367497228339022, 0.40205871957420747, 0.43576534254168364, 0.4673917347610512, 0.49785690034943375, 0.5268900332526042, 0.5549440278985113, 0.5815833725636469, 0.6073259866574295, 0.6320076145199038, 0.6558637766587342, 0.6789180278837129, 0.7012856336579733, 0.7227992741027431, 0.7438573525817793, 0.7642725144801701, 0.7841578287119038, 0.8033919918851352, 0.8223064450815625, 0.8409332948734058, 0.858920609692496, 0.876656623575425, 0.8939725135462864, 0.9109293939976981, 0.9274910659738267, 0.9438764624821836, 0.9598708949011179, 0.9754841615402765, 0.9909841181984185, 1.0060683127344512, 1.0210306264582423, 1.0355781424975081, 1.0498373]","[4.197287, 4.196897, 4.196572, 4.196293, 4.196093, 4.195874, 4.195674, 4.195491, 4.19534, 4.195228, 4.195032, 4.194948, 4.194805, 4.194632, 4.194519, 4.194462, 4.194261, 4.194226, 4.194082, 4.194041, 4.19394, 4.193849, 4.193695, 4.193592, 4.193522, 4.19347, 4.19331, 4.193235, 4.193177, 4.193079, 4.192954, 4.192897, 4.192803, 4.192737, 4.192675, 4.192582, 4.192516, 4.19246, 4.192348, 4.192329, 4.192228, 4.192169, 4.192089, 4.192017, 4.191897, 4.1919, 4.191813, 4.191712, 4.191662, 4.191643, 4.191507, 4.19146, 4.191365, 4.191316, 4.191248, 4.191191, 4.19112, 4.191046, 4.191004, 4.190927, 4.190897, 4.190775, 4.190753, 4.190649, 4.190626, 4.19059, 4.190473, 4.190471, 4.190394, 4.190351, 4.190263, 4.190262, 4.190137, 4.190114, 4.190059, 4.189982, 4.189942, 4.189876, 4.189824, 4.189806, 4.189758, 4.189656, 4.189604, 4.189529, 4.189559, 4.18947, 4.189376, 4.189369, 4.189312, 4.189249, 4.189244]",1.918279,3.8,4.1
2,1.2,2.4,25,"[0.0, 0.007987444824315737, 0.018476646912484962, 0.029909516438257733, 0.04238345014913558, 0.05621770357034561, 0.07205399696716597, 0.09033723304085506, 0.1117188111613936, 0.13631452252475895, 0.16442640157578153, 0.195156614146842, 0.22754326180562562, 0.260582095458638, 0.294079712747252, 0.32794359849082344, 0.3634389137407812, 0.3993816137523193, 0.4343485643139602, 0.4682703438760055, 0.5003086300520208, 0.5312754573109244, 0.5608400570894622, 0.5892656222113922, 0.6164036733965974, 0.6425730025675622, 0.6676404450678198, 0.6918669625469179, 0.7151573997613736, 0.737900777417922, 0.7599660855226402, 0.781064322580644, 0.8018725001460867, 0.8220353951932029, 0.8417762541391633, 0.8610032841683362, 0.8797213844783474, 0.8982626581497786, 0.916075977777776, 0.933807816762328, 0.9511578565127352, 0.9681854936378456, 0.9848611494290382, 1.0012387766409034, 1.017349374234692, 1.0330592963669303, 1.048709222881878, 1.0640097308876162, 1.0790472366826391, 1.0932582]","[4.197348, 4.196929, 4.196582, 4.196302, 4.196101, 4.195861, 4.195736, 4.195544, 4.195379, 4.195171, 4.195072, 4.194936, 4.194818, 4.194668, 4.194582, 4.194419, 4.194332, 4.194261, 4.194158, 4.194043, 4.193938, 4.193788, 4.193708, 4.193649, 4.19356, 4.193466, 4.19337, 4.193264, 4.193115, 4.193094, 4.19299, 4.192947, 4.192872, 4.192777, 4.192662, 4.19255, 4.192479, 4.192423, 4.19238, 4.192275, 4.192221, 4.192132, 4.19207, 4.192005, 4.19191, 4.191843, 4.191763, 4.19172, 4.191616, 4.191562, 4.191505, 4.191391, 4.191367, 4.191265, 4.191207, 4.19116, 4.191051, 4.190979, 4.190961, 4.190859, 4.190791, 4.19075, 4.190661, 4.190615, 4.190513, 4.1905, 4.190437, 4.190362, 4.190325, 4.190267, 4.190156, 4.190099, 4.190064, 4.190005, 4.189946, 4.189887, 4.18985, 4.189764, 4.189707, 4.189623, 4.189632, 4.189546, 4.189442, 4.189443, 4.189371, 4.189301, 4.189303, 4.189196, 4.189147, 4.189136]",1.9154162000000001,3.8,4.1
3,1.2,2.4,25,"[0.0, 0.005783880892537785, 0.014703467754917876, 0.02428320331283873, 0.03489029925120227, 0.046659906690486114, 0.060153398959554044, 0.0757132205030479, 0.09439588139086952, 0.11613743777141822, 0.14121626634793644, 0.1692632203685906, 0.19974790588929503, 0.23113966053206852, 0.2631180727160185, 0.2965217786691798, 0.3313568674734734, 0.3662542731024992, 0.4004171106204341, 0.43325878980764626, 0.4646262555310227, 0.49449857816828496, 0.5233909696191859, 0.5505055024868555, 0.576806251557465, 0.6020390521116761, 0.6264039625542503, 0.6499931641141843, 0.6731118082616168, 0.6951648537748827, 0.7166527988631544, 0.7376885220658045, 0.7579539191878801, 0.7776563102600476, 0.7969617708341588, 0.8157130686974792, 0.8339563688096685, 0.8520076965460364, 0.8696283174229822, 0.8867514038785815, 0.9037557188515544, 0.9202219417986417, 0.9364732224684618, 0.9523793500443649, 0.9680382778282448, 0.983224125459498, 0.9983924333424616, 1.0133129077152108, 1.0277314188405793, 1.0398625000000001]","[4.197316, 4.196892, 4.196581, 4.196289, 4.196015, 4.195831, 4.195635, 4.195485, 4.195315, 4.195199, 4.195039, 4.194836, 4.194787, 4.194633, 4.194549, 4.194458, 4.194249, 4.194175, 4.194073, 4.19394, 4.193926, 4.193775, 4.193732, 4.193579, 4.193506, 4.193409, 4.193302, 4.19324, 4.193145, 4.193085, 4.192975, 4.192914, 4.192781, 4.192692, 4.192636, 4.192577, 4.192505, 4.192436, 4.192337, 4.192259, 4.192165, 4.19208, 4.192021, 4.191954, 4.191832, 4.191843, 4.191747, 4.191682, 4.191605, 4.191528, 4.191514, 4.191453, 4.191307, 4.191238, 4.191257, 4.191107, 4.191086, 4.19101, 4.190962, 4.190875, 4.190829, 4.19076, 4.190692, 4.19062, 4.190599, 4.190504, 4.190481, 4.190405, 4.190348, 4.19027, 4.190202, 4.190204, 4.190082, 4.190023, 4.18999, 4.189954, 4.189947, 4.189852, 4.189797, 4.189726, 4.189695, 4.189662, 4.189585, 4.189512, 4.189463, 4.189394, 4.189325, 4.189323, 4.189257, 4.189204, 4.189217]",1.9125534,3.8,4.1
4,1.2,2.4,25,"[0.0, 0.007422841234444505, 0.016171902698965485, 0.025661489040133212, 0.0361371455170347, 0.04770767131825687, 0.060881065652153565, 0.07635742106969093, 0.09430368514610363, 0.11551110123541805, 0.13989471177944732, 0.1673323482389726, 0.1967591141608229, 0.22717240232008476, 0.2582885130685454, 0.29095600923226284, 0.3250312869654375, 0.35970070961401224, 0.3936501655160701, 0.4260978964251212, 0.4574248994324346, 0.48756690209204856, 0.5159993642182147, 0.5433736805550388, 0.5695983773389873, 0.5948928775691712, 0.6193650515339539, 0.6425352587689108, 0.6652118326998674, 0.6870597171462709, 0.708463781922978, 0.7289702604554859, 0.7490857325085776, 0.7686951044236888, 0.7877414257272695, 0.8064523440638387, 0.824542855163499, 0.842474599463882, 0.8597798970137678, 0.8769603816258087, 0.8937906630194257, 0.9101975968303613, 0.9263632986901973, 0.9422086546751172, 0.9578201097687653, 0.9731981030754051, 0.9881898571577514, 1.0029828889125796, 1.0176483661122653, 1.0298341]","[4.197295, 4.196898, 4.196609, 4.196297, 4.196105, 4.195893, 4.195657, 4.195542, 4.195369, 4.195188, 4.195065, 4.194952, 4.1948, 4.194656, 4.194606, 4.194477, 4.194293, 4.194203, 4.194169, 4.194022, 4.19396, 4.193849, 4.193771, 4.193623, 4.193511, 4.193487, 4.193347, 4.193258, 4.193171, 4.19316, 4.193041, 4.192967, 4.192859, 4.192791, 4.192699, 4.192653, 4.192526, 4.192503, 4.192399, 4.192319, 4.192303, 4.192181, 4.192124, 4.192007, 4.191968, 4.191912, 4.191854, 4.191771, 4.191758, 4.191667, 4.1916, 4.191511, 4.191407, 4.191389, 4.191268, 4.191209, 4.191224, 4.191111, 4.19106, 4.191021, 4.190954, 4.190894, 4.190805, 4.190758, 4.19071, 4.190613, 4.190569, 4.19051, 4.19051, 4.190436, 4.190398, 4.190307, 4.190246, 4.19025, 4.19012, 4.190081, 4.190015, 4.189928, 4.189957, 4.189882, 4.18985, 4.189785, 4.18972, 4.189703, 4.189583, 4.189583, 4.189523, 4.189474, 4.18943, 4.189402, 4.189398]",1.9096906,3.8,4.1
5,1.2,2.4,25,"[0.0, 0.005188100700041887, 0.013857865597926539, 0.02310750988981658, 0.033347785493713894, 0.044731252417065825, 0.057615069844103806, 0.07250771013068175, 0.0899846440344699, 0.11054114814563701, 0.13435405115646123, 0.16119040231478796, 0.19028975862542183, 0.22041166202935955, 0.2514153260127937, 0.28380012743077976, 0.31784792867716827, 0.35247150753246725, 0.38668001290311704, 0.4193275463579508, 0.4508056997718721, 0.48082863326096315, 0.5094433314032808, 0.5364961929851418, 0.5631676368074893, 0.588430750050437, 0.6127340793939515, 0.6363678154434836, 0.6588503198438704, 0.6805024535350678, 0.7019014872529786, 0.7226571948721634, 0.7428024046938755, 0.7622609049212692, 0.7813568183000068, 0.7999620127914467, 0.8181148202554229, 0.8358969526286322, 0.8533797475465297, 0.8704954670687959, 0.8871158700496411, 0.9037066186478386, 0.9197425534823442, 0.9355798569530129, 0.9511635437975945, 0.966495232809691, 0.9815331198459407, 0.9962782116819131, 1.0108713937361646, 1.0231758]","[4.197313, 4.196888, 4.196575, 4.196325, 4.196074, 4.19588, 4.195666, 4.195518, 4.19536, 4.195232, 4.195051, 4.194929, 4.194807, 4.19466, 4.194544, 4.194432, 4.194349, 4.194199, 4.194079, 4.194017, 4.193884, 4.193813, 4.193685, 4.193618, 4.193534, 4.19342, 4.193332, 4.193285, 4.19322, 4.193137, 4.193033, 4.192956, 4.192832, 4.192791, 4.192664, 4.192625, 4.192528, 4.192439, 4.192383, 4.192363, 4.192249, 4.192207, 4.192111, 4.19205, 4.191947, 4.191897, 4.191853, 4.191735, 4.191695, 4.191575, 4.191558, 4.191495, 4.19144, 4.191373, 4.191285, 4.191229, 4.191164, 4.191132, 4.191042, 4.191, 4.19095, 4.190876, 4.190802, 4.190763, 4.190693, 4.190626, 4.190557, 4.190547, 4.190447, 4.190415, 4.190377, 4.190278, 4.190253, 4.190137, 4.190158, 4.190059, 4.19007, 4.189976, 4.189935, 4.189848, 4.189854, 4.189799, 4.189704, 4.189662, 4.189627, 4.189535, 4.189482, 4.189437, 4.189374, 4.18939, 4.189382]",1.9068277999999999,3.8,4.1
6,1.2,0.5,25,"[0.0, 0.007932999071244673, 0.016484391219439926, 0.025821165471116042, 0.03599265863623902, 0.047184634358061556, 0.05988065480115054, 0.0746532693877543, 0.091843780714192, 0.11232563281367033, 0.13573419247688165, 0.16202966557186735, 0.19080511049057328, 0.22093090136667107, 0.25202786945957234, 0.28405959446473195, 0.31798826681808723, 0.35270720819583046, 0.3869322699681692, 0.41952300793216657, 0.4512875166705874, 0.48113034833819124, 0.5097007256327555, 0.5373253232305103, 0.5637359865449689, 0.5888716091619618, 0.6132213522252246, 0.6365568817455078, 0.6591248878578918, 0.6812040023344276, 0.7022594301982854, 0.7229876777209171, 0.7430532465330325, 0.7625566285558623, 0.7816175371862708, 0.8001861832020635, 0.8184884639688452, 0.8361640569453579, 0.8537741759825321, 0.8707722813341223, 0.8876286837173586, 0.903818048117154, 0.920149748954703, 0.9358184660146549, 0.9515254008984617, 0.9668007032514685, 0.98187523800797, 0.9966656585800715, 1.0112313465409883, 1.0232341]","[4.197344, 4.196906, 4.196565, 4.196304, 4.196067, 4.195863, 4.195672, 4.195529, 4.195349, 4.195178, 4.195041, 4.194918, 4.194796, 4.194654, 4.19453, 4.19442, 4.194308, 4.194169, 4.194121, 4.193988, 4.193886, 4.19382, 4.193697, 4.19361, 4.19348, 4.193429, 4.19337, 4.193221, 4.19315, 4.193066, 4.193017, 4.192922, 4.192868, 4.192754, 4.192627, 4.192589, 4.192527, 4.192461, 4.192418, 4.19232, 4.192244, 4.19215, 4.192088, 4.192007, 4.191918, 4.191857, 4.191832, 4.191729, 4.191651, 4.191641, 4.191536, 4.19146, 4.191373, 4.191346, 4.191306, 4.191249, 4.191176, 4.191086, 4.190999, 4.190952, 4.190928, 4.190831, 4.190835, 4.19074, 4.190681, 4.190628, 4.190575, 4.190518, 4.190465, 4.190419, 4.190358, 4.190347, 4.190267, 4.190183, 4.190114, 4.190073, 4.190007, 4.18996, 4.189942, 4.189867, 4.189784, 4.189764, 4.189707, 4.189659, 4.18957, 4.189524, 4.189554, 4.189414, 4.189377, 4.189358, 4.18935]",1.903965,3.8,4.1
7,1.2,2.4,25,"[0.0, 0.008584918805860597, 0.018883952021880757, 0.029848962361738174, 0.04210449573157593, 0.05565988023454804, 0.07110184657940644, 0.08905937479382664, 0.10995719730630049, 0.1340458655104788, 0.16156400335156013, 0.19188796210095255, 0.2234222018382921, 0.25622543049886437, 0.28911795140101115, 0.32298766153791136, 0.35830097751841794, 0.39363638785714306, 0.4286211152928201, 0.4621113680650024, 0.4940075861643636, 0.5244950754850087, 0.553938291289938, 0.5816051173144421, 0.608353813740069, 0.6340752251368829, 0.6586213315541575, 0.682449083720409, 0.7055552861214781, 0.7279862318934343, 0.749437789299059, 0.7706996221512231, 0.7913342367155293, 0.8113818380552197, 0.8309545679397571, 0.8499612556558681, 0.8686916765217377, 0.8869553982471073, 0.904962498080277, 0.9225143888609085, 0.9398401411003586, 0.9566826527708842, 0.9732262802259884, 0.9896235228348541, 1.0056330566285157, 1.021475226603823, 1.0369230964071834, 1.0522616301329388, 1.0672869845811719, 1.0799037999999999]","[4.197289, 4.196826, 4.196581, 4.196312, 4.196086, 4.195857, 4.195614, 4.195491, 4.195347, 4.195178, 4.195096, 4.194916, 4.194818, 4.194639, 4.19453, 4.19444, 4.194309, 4.194169, 4.194088, 4.194028, 4.193907, 4.19378, 4.193693, 4.193577, 4.193484, 4.193443, 4.193308, 4.193243, 4.193163, 4.193055, 4.192959, 4.192903, 4.192817, 4.19274, 4.192598, 4.192564, 4.192449, 4.192421, 4.192304, 4.192255, 4.192177, 4.192076, 4.191998, 4.191896, 4.191876, 4.191862, 4.191703, 4.191655, 4.191592, 4.191521, 4.191435, 4.191376, 4.191296, 4.19125, 4.191164, 4.191133, 4.191017, 4.190975, 4.190905, 4.190847, 4.190792, 4.190767, 4.19067, 4.190618, 4.190545, 4.190465, 4.190415, 4.190356, 4.190292, 4.190215, 4.190157, 4.190093, 4.189994, 4.18996, 4.189925, 4.189906, 4.189789, 4.189726, 4.189719, 4.189635, 4.189565, 4.18954, 4.189459, 4.189402, 4.189384, 4.189286, 4.189264, 4.189232, 4.189135, 4.189106, 4.189106]",1.9024797999999998,3.8,4.1
8,1.2,2.4,25,"[0.0, 0.007924568770724671, 0.01663609089400464, 0.02618055763043367, 0.03661763192810455, 0.04813248295171754, 0.061382152004423124, 0.07672986505494445, 0.09490407784801197, 0.11608374074737937, 0.14065840554295683, 0.16829798193394302, 0.19788878798763698, 0.22910930168999566, 0.2604521231315051, 0.29389263601727267, 0.32861979266048147, 0.36375852548997845, 0.3982557318499952, 0.43153766472783917, 0.4633199306729828, 0.49349817857142675, 0.5225058195889194, 0.5500776491112566, 0.5761389249673773, 0.6012557537315043, 0.6255489535862072, 0.6487065431817681, 0.6710064687606633, 0.6925803828753939, 0.7136233005352954, 0.7340098751779768, 0.7541239610921755, 0.7734597479185858, 0.792474527615321, 0.8107541673722901, 0.8287975062289256, 0.8465827548659114, 0.8638385273338934, 0.8809438344155825, 0.897510686160038, 0.9139743941719308, 0.9300921351351344, 0.9461278800635421, 0.9615852500076022, 0.9768754276979267, 0.9919781101321564, 1.0068359832050384, 1.0213779071729951, 1.033131]","[4.197311, 4.196904, 4.196546, 4.196311, 4.196077, 4.195824, 4.195636, 4.195488, 4.195319, 4.195151, 4.195051, 4.194891, 4.194768, 4.194624, 4.194511, 4.194384, 4.194288, 4.1942, 4.194055, 4.193973, 4.193886, 4.193806, 4.193699, 4.193592, 4.193498, 4.193403, 4.193302, 4.193218, 4.193129, 4.193098, 4.193034, 4.192922, 4.192834, 4.192693, 4.192643, 4.192567, 4.192538, 4.19244, 4.192333, 4.192259, 4.19216, 4.192067, 4.192035, 4.191998, 4.191926, 4.191799, 4.191768, 4.191678, 4.191617, 4.191518, 4.19146, 4.191422, 4.191299, 4.191296, 4.191245, 4.191181, 4.1911, 4.190987, 4.190952, 4.190893, 4.190811, 4.190841, 4.190671, 4.190661, 4.190587, 4.190529, 4.190463, 4.190416, 4.190346, 4.190312, 4.190252, 4.190215, 4.190162, 4.190068, 4.189985, 4.189969, 4.189878, 4.189844, 4.18981, 4.189747, 4.18969, 4.189677, 4.189606, 4.189538, 4.189486, 4.189433, 4.189414, 4.189394, 4.189265, 4.189215, 4.189188]",1.9009946,3.8,4.1
9,1.2,2.4,25,"[0.0, 0.006267540074285954, 0.01496387643221539, 0.024291635150592378, 0.03467399254333017, 0.04592583429764849, 0.05877490639242475, 0.0738207590777421, 0.09128243861932511, 0.11177293460400256, 0.13550737175510097, 0.16251257012021225, 0.1911580257432584, 0.2214261834377494, 0.25236807917819926, 0.28477188756237654, 0.3187473982117914, 0.35303800299124305, 0.3870628259781607, 0.420206479260738, 0.4513543627858371, 0.4814306421275583, 0.5102681511778107, 0.5377464557968448, 0.5640003932556126, 0.5892497153123812, 0.6134844657604046, 0.6368196247325932, 0.6594075743476326, 0.6814192456493691, 0.7025431394014139, 0.722937124921543, 0.7434820058036811, 0.7627720503942912, 0.7818233284349958, 0.8005198514156431, 0.8186045838829208, 0.8365098189427305, 0.8538855463552082, 0.8709936999999979, 0.8877282690555293, 0.9042499300920359, 0.9203630394346369, 0.9361145279971583, 0.9517354900677186, 0.9670794686622315, 0.9821914834757821, 0.996930000670118, 1.0116012537414965, 1.0231607]","[4.197306, 4.19686, 4.196485, 4.196289, 4.196081, 4.195879, 4.195646, 4.195457, 4.195294, 4.195182, 4.195023, 4.194872, 4.194723, 4.194617, 4.194558, 4.194386, 4.194307, 4.194182, 4.194041, 4.193952, 4.19387, 4.193788, 4.193683, 4.193532, 4.193522, 4.193394, 4.193283, 4.19326, 4.193166, 4.193101, 4.192941, 4.19286, 4.192812, 4.192755, 4.192614, 4.192552, 4.192494, 4.192418, 4.192329, 4.192226, 4.192185, 4.192097, 4.192028, 4.192, 4.191914, 4.191826, 4.191763, 4.191752, 4.19166, 4.191591, 4.191517, 4.191421, 4.191355, 4.191355, 4.19128, 4.19115, 4.19107, 4.191073, 4.190955, 4.190959, 4.190896, 4.190835, 4.190755, 4.190677, 4.190644, 4.190575, 4.190507, 4.190497, 4.190369, 4.190321, 4.19032, 4.190181, 4.190175, 4.190089, 4.19007, 4.189987, 4.18995, 4.189917, 4.189867, 4.1898, 4.18973, 4.189662, 4.189637, 4.189567, 4.189518, 4.189464, 4.189398, 4.189421, 4.189333, 4.189257, 4.189257]",1.8995094,3.8,4.1
10,1.2,2.4,25,"[0.0, 0.004875149088323122, 0.013439936958949406, 0.022707400391195204, 0.03290286967371564, 0.04419779910098326, 0.05691481194061454, 0.07171783913240884, 0.08894886308420924, 0.10920960652092454, 0.13276432393686427, 0.15924393298631223, 0.18809721008539548, 0.21802312330060797, 0.2488604898472589, 0.2811883386288256, 0.3148786404358337, 0.34936418534322833, 0.38324197168621565, 0.4162297909178496, 0.4476775533034497, 0.4775635429782076, 0.5065234628522814, 0.5338643459492075, 0.5600719774506512, 0.5851759588634503, 0.6092084860142127, 0.6327168565515922, 0.6552748190780452, 0.6769771319735063, 0.6982757144737616, 0.7186715338365657, 0.738744714696303, 0.7583390362564326, 0.7772740403860688, 0.7958743373050525, 0.8139315506826923, 0.8316672931786883, 0.8491271798957872, 0.8662746958267581, 0.8830687523543305, 0.8992690884708979, 0.9155438069470846, 0.9313776932290675, 0.9469053809770528, 0.9622060625285592, 0.9771796505605032, 0.9919895231292511, 1.0065150053645118, 1.0198866999999998]","[4.197321, 4.196847, 4.196551, 4.196291, 4.196081, 4.195817, 4.195616, 4.195443, 4.195324, 4.195157, 4.195043, 4.194904, 4.194761, 4.194637, 4.194532, 4.194434, 4.194281, 4.19425, 4.1941, 4.194026, 4.193818, 4.193815, 4.193681, 4.19359, 4.193531, 4.193389, 4.193333, 4.193223, 4.193129, 4.193081, 4.192997, 4.192908, 4.192817, 4.19274, 4.192685, 4.192577, 4.192538, 4.192447, 4.192371, 4.192296, 4.192223, 4.192169, 4.192116, 4.191979, 4.191935, 4.191865, 4.191808, 4.19175, 4.191683, 4.191576, 4.191535, 4.191457, 4.191387, 4.191352, 4.191304, 4.191235, 4.191131, 4.1911, 4.191032, 4.190963, 4.190914, 4.190835, 4.190804, 4.190734, 4.19071, 4.190598, 4.190572, 4.190501, 4.190462, 4.190376, 4.190409, 4.190282, 4.19028, 4.190199, 4.190108, 4.190018, 4.190035, 4.18996, 4.189861, 4.189869, 4.189809, 4.189775, 4.189703, 4.189676, 4.189589, 4.189558, 4.189486, 4.189456, 4.189373, 4.189353]",1.8980242,3.8,4.1
11,1.2,0.5,25,"[0.0, 0.007905285549219293, 0.01654829087666121, 0.025730742617156882, 0.035844315088270295, 0.047166182223596614, 0.059748527770189686, 0.07455195145642227, 0.09175646684255498, 0.11202449724943006, 0.13535201188149945, 0.161851353190355, 0.19059476330449418, 0.22044931768286738, 0.2514644857142848, 0.2837721070600313, 0.31761122436758926, 0.3520978298625572, 0.3858484431708301, 0.4183825014452981, 0.4499139314931735, 0.4799369149540511, 0.5084895154333025, 0.535968993150795, 0.5621947181246405, 0.5872830452032192, 0.6112589897166395, 0.6345793711950959, 0.6571671620820657, 0.678723112044303, 0.6998658353504184, 0.7203981448227388, 0.7403071913869547, 0.7597509189023915, 0.7788616785623628, 0.7974200396296769, 0.8154696917921452, 0.8333573120211, 0.850657214835846, 0.8677403942149025, 0.884528374967084, 0.900985412935108, 0.9170272861882187, 0.9329591158227835, 0.9484607708268318, 0.9636602187996279, 0.9787630514844301, 0.9936122996469479, 1.008152599303756, 1.0198561]","[4.197294, 4.196864, 4.196566, 4.19629, 4.196058, 4.195817, 4.195634, 4.195503, 4.195327, 4.195144, 4.194998, 4.194878, 4.194775, 4.194691, 4.194546, 4.194426, 4.194307, 4.19421, 4.19405, 4.193998, 4.19386, 4.193809, 4.193677, 4.193626, 4.193457, 4.193409, 4.193363, 4.19326, 4.19313, 4.193066, 4.192979, 4.192899, 4.192821, 4.192769, 4.192704, 4.192621, 4.19252, 4.192455, 4.192367, 4.192282, 4.192217, 4.192179, 4.192071, 4.191997, 4.191932, 4.191846, 4.191793, 4.191735, 4.19164, 4.191615, 4.191551, 4.191486, 4.191379, 4.191326, 4.191262, 4.191194, 4.191102, 4.191064, 4.191006, 4.190927, 4.190949, 4.190855, 4.1908, 4.190727, 4.1907, 4.190626, 4.190562, 4.190516, 4.19049, 4.190423, 4.190353, 4.190284, 4.190224, 4.190146, 4.190073, 4.190061, 4.190011, 4.189953, 4.189947, 4.189845, 4.1898, 4.189745, 4.189673, 4.189666, 4.189577, 4.189537, 4.189487, 4.189437, 4.189443, 4.189338, 4.189346]",1.896539,3.8,4.1
12,1.2,2.4,25,"[0.0, 0.0063407540900651815, 0.016646711180076323, 0.027660122884526794, 0.03996583549767635, 0.05353689860802263, 0.06891890027221853, 0.08695125529534076, 0.10763038925696178, 0.131792567443622, 0.15910019099206896, 0.18936925493116585, 0.2212703163905052, 0.2536720414551884, 0.2866847739469568, 0.32036264466819786, 0.3550966093961112, 0.39044144938775405, 0.4252514575680272, 0.4584914246300996, 0.49045033319793896, 0.5208910374298178, 0.5498831149192627, 0.5777015452744734, 0.6042436311466225, 0.6298142971691892, 0.6543942895826966, 0.6782430037576931, 0.7010653141302642, 0.7230511279709353, 0.7447952261702211, 0.7655231027075361, 0.785998807711558, 0.8059316663842865, 0.8251732919347655, 0.844327269921301, 0.8626789656474422, 0.8807843637732086, 0.8985951898662897, 0.9161470366830252, 0.9331351932256685, 0.9499990824122538, 0.9664419656523168, 0.9827746019272613, 0.9986639154156566, 1.0142750177842546, 1.0296534567607698, 1.0447187856421833, 1.0596847150649076, 1.0732887999999998]","[4.197291, 4.196838, 4.196592, 4.196286, 4.196044, 4.195866, 4.195659, 4.195566, 4.195305, 4.195194, 4.195051, 4.194911, 4.194802, 4.194664, 4.19454, 4.194424, 4.194348, 4.194208, 4.194107, 4.194015, 4.193897, 4.193808, 4.193689, 4.193565, 4.19352, 4.193367, 4.193321, 4.19322, 4.193161, 4.193044, 4.192948, 4.192902, 4.192809, 4.192688, 4.192629, 4.192603, 4.192472, 4.192366, 4.192346, 4.192236, 4.192177, 4.192082, 4.191986, 4.191916, 4.191815, 4.191764, 4.19175, 4.191663, 4.191622, 4.191482, 4.191451, 4.191335, 4.191335, 4.191238, 4.191184, 4.191131, 4.191082, 4.191013, 4.190901, 4.190801, 4.190725, 4.190714, 4.190639, 4.190578, 4.190498, 4.190448, 4.190367, 4.190373, 4.190293, 4.19027, 4.190158, 4.190087, 4.190006, 4.189969, 4.189955, 4.189838, 4.189811, 4.189748, 4.189727, 4.18964, 4.18954, 4.189531, 4.189419, 4.189441, 4.189366, 4.189299, 4.189249, 4.189211, 4.189146, 4.189068, 4.189055]",1.8952381999999999,3.8,4.1
13,1.2,2.4,25,"[0.0, 0.007497942645217998, 0.01621432663648667, 0.025618227594999154, 0.03595382157542715, 0.04743180851900394, 0.0604437591934783, 0.07560455953520051, 0.0935688092628918, 0.114396530774457, 0.1384282476320654, 0.16560824376045458, 0.19491079735627903, 0.2254377417659531, 0.2569135377598934, 0.2896113819509776, 0.3238160659600439, 0.3585925086649175, 0.3931424577747105, 0.42596919687034057, 0.45770242130013833, 0.48809380858369006, 0.5168813216640482, 0.5441819391143023, 0.570417310107983, 0.5956058780408149, 0.619930884608936, 0.6433001926530602, 0.6658037648261743, 0.6875827415152349, 0.7088638227863888, 0.7295106949823991, 0.7495229634229044, 0.769076564461646, 0.7882287890558419, 0.8068313159764096, 0.8250637459236732, 0.8427910619128935, 0.8603383350354721, 0.8774197263513495, 0.8940746356119249, 0.9104476611792105, 0.9266439601315937, 0.9425377620998516, 0.9580275815091535, 0.9732493480153503, 0.9883333853357332, 1.0031360038404045, 1.0177190292496356, 1.0295875]","[4.197321, 4.196832, 4.196553, 4.196256, 4.196034, 4.195795, 4.195649, 4.195441, 4.195302, 4.195171, 4.19499, 4.19487, 4.194768, 4.194606, 4.194527, 4.194407, 4.194322, 4.194154, 4.194073, 4.193972, 4.193861, 4.193748, 4.193672, 4.193556, 4.193471, 4.193415, 4.193324, 4.193223, 4.193089, 4.193029, 4.192923, 4.192835, 4.19279, 4.192693, 4.192609, 4.192551, 4.192478, 4.192428, 4.192338, 4.192232, 4.192141, 4.19211, 4.19203, 4.191905, 4.191892, 4.191805, 4.191746, 4.19163, 4.1916, 4.19148, 4.191487, 4.19138, 4.191308, 4.191309, 4.191173, 4.191114, 4.191034, 4.190995, 4.19098, 4.19089, 4.190835, 4.190774, 4.190657, 4.190603, 4.190616, 4.190541, 4.19046, 4.190387, 4.190361, 4.190335, 4.190248, 4.190175, 4.19011, 4.190043, 4.190019, 4.189942, 4.189934, 4.189879, 4.189801, 4.189751, 4.189685, 4.189626, 4.189564, 4.189534, 4.189465, 4.189373, 4.18939, 4.189311, 4.189259, 4.189236, 4.189229]",1.8939374,3.8,4.1
14,1.2,2.4,25,"[0.0, 0.005567970300559222, 0.014176491174598987, 0.0235469487494466, 0.033646235130710606, 0.04505120306423094, 0.057891187608927086, 0.07256658156196166, 0.09001039543918543, 0.11033782237725753, 0.13393272467999584, 0.16038751183838207, 0.18919258577389164, 0.2194658330561841, 0.25078677107900305, 0.2832348353218202, 0.31712077961848667, 0.3515126731412819, 0.3855881030905637, 0.41825902926053427, 0.4501253880150038, 0.4801543007550164, 0.5090536649965589, 0.5363333936194556, 0.5626693787659807, 0.587692512271092, 0.6120376738671087, 0.6352836102342984, 0.6577864799504168, 0.6796013782139722, 0.70075020084045, 0.7213148711477432, 0.7413271823313451, 0.7606728684164761, 0.7796920045153294, 0.7983689940415138, 0.8165651361702132, 0.8343041540608059, 0.851681823296811, 0.86877941078566, 0.8854331913610437, 0.9017872448708392, 0.9179624676748169, 0.933652605510998, 0.9493085921032637, 0.9644908022165143, 0.9794845556009727, 0.994259616932306, 1.0087824612993543, 1.0198634000000002]","[4.19727, 4.196847, 4.196552, 4.196222, 4.196013, 4.195819, 4.195671, 4.195466, 4.195329, 4.195143, 4.194993, 4.194836, 4.194728, 4.194616, 4.194479, 4.194395, 4.19426, 4.194184, 4.194046, 4.193987, 4.193859, 4.193771, 4.193672, 4.193498, 4.193495, 4.193375, 4.193267, 4.193219, 4.193139, 4.193081, 4.192954, 4.192867, 4.192802, 4.192709, 4.192676, 4.192561, 4.192461, 4.192395, 4.192352, 4.192262, 4.19218, 4.192115, 4.192024, 4.192, 4.191882, 4.191864, 4.191726, 4.191682, 4.191615, 4.191526, 4.191447, 4.191407, 4.191379, 4.191253, 4.191206, 4.191129, 4.191104, 4.191078, 4.190987, 4.190907, 4.190842, 4.1908, 4.190747, 4.190663, 4.190629, 4.190607, 4.190525, 4.190434, 4.19039, 4.190333, 4.190256, 4.190204, 4.190185, 4.190113, 4.190051, 4.189958, 4.189947, 4.189899, 4.189829, 4.189796, 4.189709, 4.189723, 4.189611, 4.18957, 4.189517, 4.189459, 4.18942, 4.189376, 4.189351, 4.189263, 4.189263]",1.8926366,3.8,4.1
15,1.2,2.4,25,"[0.0, 0.005072829037337967, 0.013661630997953977, 0.022908867409193845, 0.033004337718658655, 0.04430725809637348, 0.05697668607871659, 0.07186064344503149, 0.08910854190862089, 0.10927630305131675, 0.13263140317827737, 0.15907905909387782, 0.18785073590366863, 0.2181215850086356, 0.24914798211559436, 0.28110514776906925, 0.31499578730304134, 0.349537424644794, 0.383486388478429, 0.41616942282690783, 0.44776790530150745, 0.4777916232089857, 0.5063314681437506, 0.5337928929874077, 0.5599670611433973, 0.5850928619213527, 0.6093347209830388, 0.6326757330612235, 0.6551247866071411, 0.6769763373507879, 0.6979055624092664, 0.7184741931749736, 0.7384296858040565, 0.7578203792306287, 0.7768003099716301, 0.795324767850708, 0.813424985666909, 0.8311266040000002, 0.848551872814015, 0.8655035623441386, 0.8820392947119732, 0.8985047904290421, 0.9144756729323297, 0.9302295485186632, 0.9456835688059889, 0.9608773401153751, 0.9758278670940653, 0.9905101993603406, 1.0050415501760304, 1.0165525]","[4.197228, 4.196889, 4.1965, 4.196266, 4.195992, 4.195837, 4.195635, 4.195419, 4.195282, 4.195179, 4.195009, 4.194889, 4.194746, 4.194633, 4.194502, 4.194413, 4.194266, 4.194211, 4.194064, 4.19395, 4.193879, 4.193741, 4.193666, 4.19355, 4.193455, 4.193373, 4.193305, 4.193224, 4.193137, 4.193066, 4.192925, 4.192848, 4.192838, 4.192708, 4.192596, 4.192562, 4.192423, 4.19235, 4.192354, 4.192278, 4.192202, 4.192096, 4.192033, 4.191981, 4.191939, 4.191833, 4.191745, 4.191706, 4.191616, 4.19156, 4.191476, 4.191437, 4.191354, 4.191266, 4.191226, 4.191189, 4.191099, 4.191027, 4.190998, 4.190941, 4.19089, 4.190825, 4.190748, 4.190671, 4.190623, 4.190509, 4.190508, 4.190456, 4.190379, 4.19039, 4.190302, 4.190227, 4.190173, 4.190158, 4.190031, 4.190066, 4.189924, 4.189949, 4.189819, 4.18979, 4.18976, 4.189687, 4.189637, 4.189579, 4.189573, 4.189498, 4.189423, 4.18942, 4.18933, 4.189286, 4.189285]",1.8913358,3.8,4.1
16,1.2,0.5,25,"[0.0, 0.004918247016705901, 0.01355943839989962, 0.0228920979533023, 0.03301566334154013, 0.04436161945418615, 0.05714431195773376, 0.07196681077615208, 0.08941345659185537, 0.10961167471097219, 0.1331297526041, 0.15963362369422354, 0.18836702181657414, 0.21851623663529138, 0.24925061299976578, 0.2817219371260823, 0.3154512204876735, 0.3498688338208825, 0.3833096734624206, 0.4159203180915585, 0.4476501589671794, 0.4773077802075014, 0.5059770064089294, 0.5331567036467039, 0.5591607489845866, 0.584091618472861, 0.6081696266034966, 0.6313480246711505, 0.6538287250113131, 0.6751574349659842, 0.6962565772620546, 0.7166796800597407, 0.7366924772667358, 0.7558302044483255, 0.7748199541863897, 0.7931102962152132, 0.8112217115230361, 0.828835880731135, 0.8460780852083541, 0.8630806880545766, 0.8794966946047379, 0.8959300745498203, 0.9119202469998865, 0.9275819367842432, 0.9430139266936349, 0.9581811568965498, 0.9731524435516364, 0.9878785256186361, 1.0023072174045131, 1.0164936999999998]","[4.197268, 4.196864, 4.196536, 4.196284, 4.195992, 4.195821, 4.195637, 4.195507, 4.1953, 4.195232, 4.194986, 4.194872, 4.194722, 4.194629, 4.194507, 4.194413, 4.19431, 4.194209, 4.194073, 4.19394, 4.193841, 4.193773, 4.193691, 4.193571, 4.193511, 4.193429, 4.193275, 4.193208, 4.193131, 4.193053, 4.193008, 4.192953, 4.192851, 4.192751, 4.192691, 4.192585, 4.192482, 4.192432, 4.192353, 4.192298, 4.1922, 4.192125, 4.191984, 4.191937, 4.191924, 4.19184, 4.1918, 4.191708, 4.191648, 4.191577, 4.19152, 4.191482, 4.191347, 4.191322, 4.191242, 4.191238, 4.191172, 4.191048, 4.191033, 4.190922, 4.190892, 4.190808, 4.190751, 4.190708, 4.190693, 4.190607, 4.19051, 4.190474, 4.19046, 4.190428, 4.190307, 4.190245, 4.190209, 4.190106, 4.190068, 4.190046, 4.190006, 4.189923, 4.189913, 4.189823, 4.189751, 4.189733, 4.189692, 4.189627, 4.189613, 4.18952, 4.189437, 4.189423, 4.189391, 4.189353, 4.189357]",1.890035,3.8,4.1
17,1.2,2.4,25,"[0.0, 0.007864744770590099, 0.018069708791530775, 0.029148383449562193, 0.04132668255729818, 0.05496275339232612, 0.07030388710084459, 0.08817780240558984, 0.10861275293563563, 0.13247417529856328, 0.15966816341519438, 0.1895541985779922, 0.22130419704410756, 0.2536332048102736, 0.2862498116883122, 0.3196049738494444, 0.3542733577725491, 0.38942263315004777, 0.4236330980842766, 0.45685366947648376, 0.4886285136311126, 0.5188379732755368, 0.5479716346083965, 0.5755701782241412, 0.6021182607142851, 0.6275360058402598, 0.6521566620781782, 0.6757762159479562, 0.6987201764750706, 0.7208059790242979, 0.7422091925032905, 0.7632250612948618, 0.7836531477081364, 0.8035084816793866, 0.8228458379737619, 0.8418022753643039, 0.8604409201438831, 0.8785094261700434, 0.896428611134917, 0.9139121432820932, 0.9310604415637868, 0.9478656962667994, 0.9644978905048979, 0.9807193574109935, 0.9966492525691696, 1.0125042925990244, 1.0279247132818, 1.0431186725317159, 1.0581066378188284, 1.0698491]","[4.197307, 4.196866, 4.196558, 4.196258, 4.19605, 4.195832, 4.195598, 4.195493, 4.195301, 4.195175, 4.194995, 4.194874, 4.194775, 4.194613, 4.194556, 4.194417, 4.194286, 4.1942, 4.194091, 4.193987, 4.193876, 4.193754, 4.193657, 4.193543, 4.193465, 4.193386, 4.193257, 4.193213, 4.193129, 4.193044, 4.192961, 4.192878, 4.192756, 4.192664, 4.192624, 4.192534, 4.192452, 4.192398, 4.192301, 4.192203, 4.192148, 4.192074, 4.192014, 4.191901, 4.19185, 4.191784, 4.1917, 4.191576, 4.191556, 4.191518, 4.191421, 4.191338, 4.191313, 4.191246, 4.191149, 4.191098, 4.191026, 4.190962, 4.190933, 4.19079, 4.190785, 4.190703, 4.190659, 4.190576, 4.190514, 4.190467, 4.190368, 4.190311, 4.190259, 4.190239, 4.190154, 4.190078, 4.190022, 4.189922, 4.189933, 4.189859, 4.189725, 4.189732, 4.189662, 4.189593, 4.18958, 4.189506, 4.189453, 4.189411, 4.189359, 4.18926, 4.189248, 4.189147, 4.189117, 4.189051, 4.189031]",1.8888572,3.8,4.1
18,1.2,2.4,25,"[0.0, 0.008110482424407622, 0.01690339671417493, 0.02641014974104533, 0.03667098992225967, 0.04820086196861392, 0.061330524966757005, 0.07666083031358753, 0.0944091160832545, 0.11532512372751, 0.13946914109190092, 0.16660943282237348, 0.19618680885196102, 0.22678092914434247, 0.25818636388229665, 0.29067979709348735, 0.32491898886643666, 0.3596331627835512, 0.3931811501919573, 0.4258034819800238, 0.4573068496646411, 0.4871421613990148, 0.5157305859064938, 0.5429004571428574, 0.5689442387602414, 0.5939561436813178, 0.6178266011524592, 0.6412407394292965, 0.6635473410793639, 0.6853429825373213, 0.7064897625986662, 0.7268730389642546, 0.7468328930815135, 0.766097119231202, 0.7851304236781076, 0.8035981024533608, 0.8218456206150146, 0.8394039195470573, 0.8568536378218559, 0.8739431999835137, 0.8906763944226233, 0.9070520362518502, 0.9230724755102033, 0.938909120480993, 0.9544890816310854, 0.9697948531306386, 0.9847393613457247, 0.9995429362671944, 1.0141780696225133, 1.0262657]","[4.197274, 4.196841, 4.196567, 4.196272, 4.196054, 4.195858, 4.195583, 4.195464, 4.19535, 4.195155, 4.195009, 4.194882, 4.194735, 4.194626, 4.194529, 4.194374, 4.194228, 4.194142, 4.194093, 4.193963, 4.193874, 4.193753, 4.19368, 4.193581, 4.193492, 4.193354, 4.193289, 4.193177, 4.19312, 4.193055, 4.192937, 4.19285, 4.19275, 4.192676, 4.192619, 4.192566, 4.192453, 4.192343, 4.192288, 4.192246, 4.19211, 4.192063, 4.192047, 4.191953, 4.191872, 4.191768, 4.191699, 4.191668, 4.191581, 4.191494, 4.191487, 4.191391, 4.191321, 4.191295, 4.191166, 4.191137, 4.191057, 4.190979, 4.190929, 4.190882, 4.190802, 4.190795, 4.190681, 4.190631, 4.190565, 4.190478, 4.190486, 4.190395, 4.190324, 4.190286, 4.190244, 4.190135, 4.190099, 4.190051, 4.189986, 4.189982, 4.189899, 4.189859, 4.189789, 4.189724, 4.189641, 4.189587, 4.18955, 4.189488, 4.189449, 4.18943, 4.189335, 4.189306, 4.189228, 4.189228, 4.189223]",1.8876794,3.8,4.1
19,1.2,2.4,25,"[0.0, 0.006287385402424739, 0.014977956596723185, 0.02432070053932367, 0.03453498592251006, 0.0458756409067948, 0.05877125616474546, 0.07371519470733259, 0.09121661353709284, 0.11170229903032922, 0.13536853943407903, 0.16204829205396512, 0.1911187806843381, 0.22097154600830968, 0.25186032834306005, 0.2838636098497478, 0.31763966621315054, 0.351726334298316, 0.3851618693075909, 0.41787874750110376, 0.4491723611668733, 0.4790004581913485, 0.5074363064648852, 0.5346173794506308, 0.5608844342502208, 0.5857854484576431, 0.6097896570880205, 0.6331364003217282, 0.6552351907990306, 0.6769381466485244, 0.6979146304274544, 0.7184118143379351, 0.7382634452095023, 0.7576256210922021, 0.7765940822029344, 0.7950546316956625, 0.8130298529518345, 0.830869034768217, 0.8481145413793094, 0.8650699390824108, 0.8817577462093142, 0.8980663133555038, 0.9141216178116465, 0.9300122743920727, 0.9454988221701099, 0.9607842263978026, 0.9757781967359023, 0.9905589461216231, 1.005066897351068, 1.0165369]","[4.197293, 4.196864, 4.19651, 4.196304, 4.196031, 4.195793, 4.195637, 4.195434, 4.19527, 4.195167, 4.195005, 4.194859, 4.194698, 4.194594, 4.194489, 4.194375, 4.194259, 4.194149, 4.194067, 4.193963, 4.193847, 4.193754, 4.193645, 4.193536, 4.193466, 4.193363, 4.193316, 4.193227, 4.19311, 4.192995, 4.192945, 4.192839, 4.192779, 4.192723, 4.192616, 4.192577, 4.192423, 4.192385, 4.192328, 4.192253, 4.192193, 4.192085, 4.192009, 4.191942, 4.191873, 4.191801, 4.191726, 4.191667, 4.191632, 4.191555, 4.191466, 4.191405, 4.191309, 4.191282, 4.191194, 4.191135, 4.191086, 4.191046, 4.190957, 4.190911, 4.190827, 4.190757, 4.190757, 4.190655, 4.190579, 4.19056, 4.19045, 4.190403, 4.190327, 4.190267, 4.190286, 4.190204, 4.190173, 4.190093, 4.190054, 4.189915, 4.189915, 4.189892, 4.189816, 4.189714, 4.189728, 4.189651, 4.189613, 4.189539, 4.189484, 4.189414, 4.189407, 4.189304, 4.189314, 4.189236, 4.189229]",1.8865016000000001,3.8,4.1
20,1.2,2.4,25,"[0.0, 0.005764813995694618, 0.01438056262704443, 0.023679837491211775, 0.033873244926107715, 0.04527576228619981, 0.05804640996844082, 0.0730151373758125, 0.09021699633191621, 0.11066817808456586, 0.13424304313821128, 0.16072127717665385, 0.18931090684916502, 0.21911954997455863, 0.25029453237955007, 0.2819895980861673, 0.3155372421926893, 0.34953395295055756, 0.38338672217183056, 0.4158416332042958, 0.4469699659637846, 0.4768726763103106, 0.5053578667776114, 0.53259112593992, 0.5583533270039962, 0.5832091667708219, 0.6072418728974963, 0.6303815132586217, 0.6525736688009653, 0.6742054614530927, 0.6950537042182227, 0.7155084452800948, 0.7353221897884071, 0.7546189627301045, 0.7735313852847397, 0.7919272670962203, 0.8099660691335115, 0.827525810526315, 0.8448908465465763, 0.8619281796326845, 0.878413617982799, 0.8949022883849036, 0.9108863749017031, 0.926642507505947, 0.9421316320570026, 0.9574162745603425, 0.9724163203393688, 0.9871248576962985, 1.0016288755102043, 1.0128336]","[4.197255, 4.196839, 4.196553, 4.196298, 4.196033, 4.195821, 4.195622, 4.195472, 4.195274, 4.195139, 4.195017, 4.194877, 4.194742, 4.194651, 4.19451, 4.194367, 4.194277, 4.19411, 4.194089, 4.193944, 4.193862, 4.193758, 4.193666, 4.193584, 4.193503, 4.193371, 4.193316, 4.193176, 4.193125, 4.193064, 4.192949, 4.192885, 4.192817, 4.192762, 4.192638, 4.192583, 4.192493, 4.1924, 4.192364, 4.192278, 4.192192, 4.192153, 4.192044, 4.191999, 4.191907, 4.191819, 4.191787, 4.191685, 4.191651, 4.191555, 4.19148, 4.191454, 4.191391, 4.191291, 4.191201, 4.191185, 4.19113, 4.191063, 4.191006, 4.190901, 4.190859, 4.190777, 4.190783, 4.190661, 4.190661, 4.190562, 4.190472, 4.190464, 4.190423, 4.190335, 4.190296, 4.19022, 4.190217, 4.190148, 4.190073, 4.190048, 4.19, 4.189906, 4.18985, 4.1898, 4.18976, 4.189714, 4.189632, 4.189574, 4.189559, 4.189453, 4.18945, 4.189442, 4.189299, 4.189299, 4.1893]",1.8853238,3.8,4.1
