Repository: terencetaothucb/Prediction-of-second-life-battery-degradation-trajectory-using-iMODEL

# Prediction-of-second-life-battery-degradation-trajectory-enabled-by-interpretable-Mixture-of-Experts

As electric vehicle batteries reach end-of-life, their residual capacity presents substantial opportunities for second-life applications. However, ensuring safe and sustainable reusing remains challenging due to the absence of historical data and the uncertainty of future operating conditions. Conventional models often rely on consistent use profiles and complete cycling histories, which are rarely available in real-world practice.

File: IMOE/dataset/LSD/65.csv (part 1 of 13)
Cycle,Charge_Current,Discharge_Current,Temperature,Capacity_Increment,Relaxation_Voltage,Discharge_Capacity,Start_Voltage,End_Voltage
1,1.2,0.5,25,"[0.0, 0.005589610447653548, 0.01498812945134212, 0.025242485684082994, 0.036549658675777086, 0.04918292921378811, 0.0636467143417549, 0.08061960297452261, 0.1007570293041353, 0.123729176164006, 0.15033774566664773, 0.17949090888659205, 0.21082975964954417, 0.24306221453451124, 0.275450998505268, 0.30918687282422486, 0.34471423742570484, 0.3801796934625854, 0.41460863194845465, 0.44728922990407316, 0.47852068961845573, 0.5081211805598453, 0.5365290105399111, 0.5636769838172666, 0.5899678360466323, 0.6152314350500572, 0.6395641259001527, 0.6631583322809531, 0.6859969306236962, 0.7082039754929615, 0.7296195341065617, 0.7505424719133932, 0.7709476868131849, 0.7907803762418152, 0.8101924231551173, 0.8290620030303026, 0.8476911357142849, 0.8658471357168984, 0.8836903438104642, 0.9011100656809634, 0.9182802529221181, 0.9349703436734693, 0.9512921040036395, 0.9674672492471363, 0.9832232300602561, 0.9987669542113311, 1.0139399942857126, 1.0288661846016494, 1.0436088281155458, 1.0567387]","[4.197354, 4.196943, 4.196633, 4.196429, 4.196151, 4.195977, 4.195781, 4.195627, 4.195452, 4.195336, 4.195178, 4.19507, 4.194924, 4.194821, 4.194684, 4.194565, 4.194481, 4.194364, 4.194266, 4.194141, 4.194063, 4.193989, 4.193883, 4.193822, 4.193699, 4.193614, 4.193525, 4.193441, 4.193369, 4.193285, 4.19318, 4.193111, 4.193016, 4.192904, 4.192861, 4.192766, 4.192688, 4.192609, 4.192552, 4.192513, 4.192402, 4.19232, 4.192282, 4.192193, 4.192139, 4.192034, 4.191995, 4.191904, 4.191866, 4.191771, 4.191711, 4.191616, 4.191555, 4.191541, 4.191465, 4.191403, 4.191322, 4.191299, 4.191186, 4.191136, 4.191085, 4.190999, 4.190946, 4.190917, 4.190821, 4.190784, 4.190734, 4.190694, 4.190612, 4.190561, 4.19049, 4.19041, 4.190365, 4.190315, 4.190274, 4.190201, 4.190186, 4.190113, 4.190038, 4.18998, 4.189945, 4.189878, 4.189843, 4.189753, 4.189733, 4.189657, 4.1896, 4.189578, 4.189527, 4.189464, 4.189464]",1.920092,3.8,4.1
2,1.2,2.4,25,"[0.0, 0.007684556026243128, 0.018718375186744962, 0.030751993383976717, 0.044067407230156064, 0.05866883900458142, 0.07517571674969115, 0.09424775610284447, 0.11666900076830694, 0.14276474943436884, 0.1721935797950458, 0.20423310770975, 0.23776073679857312, 0.2712899730804955, 0.3051429907216493, 0.3393337816907771, 0.3747068029045457, 0.4103882106798119, 0.4447483327818492, 0.4773817761839655, 0.5085000907424256, 0.538278307064792, 0.5668070569534471, 0.5939245899268795, 0.6202009526074133, 0.6455155792630639, 0.6700035227755087, 0.6936179307823122, 0.7166351204772641, 0.7388363957197772, 0.7606614480283113, 0.781805979237712, 0.8024538182602722, 0.8225727250728844, 0.8422358758812624, 0.861534912155273, 0.8804639246938771, 0.8990504461357695, 0.9171142097969972, 0.9348648421338145, 0.9523317219653978, 0.9693280926801332, 0.9862213540731996, 1.0027144059917799, 1.0189253932378666, 1.034925129831528, 1.0506320650976164, 1.0661415281355886, 1.081279398274309, 1.0933399000000001]","[4.197357, 4.196943, 4.196629, 4.196352, 4.196162, 4.195949, 4.195784, 4.195638, 4.195443, 4.195322, 4.195178, 4.195039, 4.194911, 4.194808, 4.194671, 4.194542, 4.194427, 4.194352, 4.19424, 4.194149, 4.194004, 4.19393, 4.193814, 4.193755, 4.193679, 4.193555, 4.193488, 4.193372, 4.193277, 4.193199, 4.193141, 4.193043, 4.192976, 4.192868, 4.192821, 4.192769, 4.192649, 4.192564, 4.192475, 4.192386, 4.19232, 4.19225, 4.192183, 4.192118, 4.192023, 4.191955, 4.191897, 4.191795, 4.191741, 4.191688, 4.1916, 4.191581, 4.191465, 4.191408, 4.191354, 4.191272, 4.19122, 4.191137, 4.191061, 4.191001, 4.190921, 4.190872, 4.19081, 4.19072, 4.190711, 4.190656, 4.190532, 4.190506, 4.19047, 4.190373, 4.190315, 4.190239, 4.190227, 4.19011, 4.190112, 4.190048, 4.189954, 4.189919, 4.189893, 4.189801, 4.18975, 4.18967, 4.18962, 4.189579, 4.189521, 4.189451, 4.18938, 4.189356, 4.189303, 4.189254, 4.189251]",1.9143812,3.8,4.1
3,1.2,2.4,25,"[0.0, 0.00840765425635942, 0.017490158713597798, 0.027430530941008474, 0.03837070042521873, 0.050696683454294816, 0.06467690086995373, 0.08107445227099605, 0.10048069253374617, 0.12292624906554536, 0.14854397810531508, 0.1774895091184768, 0.20832911165655385, 0.24021618010203902, 0.2725103413521647, 0.3058092121248488, 0.34070488054617276, 0.37593105761007084, 0.4104030620742709, 0.4428588912629562, 0.47368771454449143, 0.5031709503872632, 0.5312100260905426, 0.5583892918339619, 0.5844954777868925, 0.6099252012460238, 0.634267115640093, 0.6578307041044094, 0.6805434297536936, 0.7027424668510375, 0.7243202256183189, 0.7452615472309337, 0.7655524065122662, 0.7854409833025882, 0.804761393159774, 0.8236662630252106, 0.8421519194457839, 0.8602026705882332, 0.8779444413729108, 0.8952680373257283, 0.9122347265942309, 0.928948154351514, 0.9452519404969927, 0.9613160809213165, 0.9769939195383811, 0.9925557833056987, 1.0077602255140352, 1.0227222710852701, 1.037437822729429, 1.0500322]","[4.197321, 4.196926, 4.196624, 4.196341, 4.196139, 4.195902, 4.195696, 4.195581, 4.195404, 4.195252, 4.195133, 4.195014, 4.194844, 4.194783, 4.194624, 4.194493, 4.194367, 4.194291, 4.194178, 4.194103, 4.194, 4.193899, 4.193776, 4.193692, 4.193618, 4.193524, 4.193445, 4.193396, 4.193226, 4.193165, 4.19312, 4.193026, 4.192946, 4.192816, 4.19275, 4.192684, 4.19262, 4.192559, 4.192477, 4.192376, 4.192293, 4.192238, 4.192173, 4.192065, 4.192035, 4.191911, 4.1919, 4.191807, 4.191748, 4.191658, 4.191564, 4.191543, 4.191501, 4.191356, 4.191312, 4.191268, 4.191189, 4.191171, 4.191114, 4.191019, 4.19097, 4.190931, 4.190835, 4.190814, 4.190725, 4.190658, 4.190609, 4.190551, 4.190501, 4.190401, 4.19035, 4.190279, 4.190203, 4.190175, 4.190133, 4.190094, 4.190012, 4.189953, 4.189902, 4.189841, 4.189832, 4.189719, 4.189682, 4.189606, 4.189554, 4.189526, 4.18952, 4.189408, 4.189361, 4.189311, 4.189311]",1.9086703999999999,3.8,4.1
4,1.2,2.4,25,"[0.0, 0.007869904723055932, 0.016649531572629078, 0.02627046848763062, 0.03676952824039095, 0.04880985993747719, 0.06220236620921657, 0.07795974118136348, 0.09648947110362557, 0.11816147952010667, 0.14299190740202625, 0.17082348263959876, 0.20075148598034168, 0.23218537243118922, 0.2640635862919358, 0.2972093821485349, 0.332151572226859, 0.3676374038620732, 0.4021433779016298, 0.4347330453595317, 0.4658541090145153, 0.4955430818577635, 0.5239472987998365, 0.5510500101253871, 0.5772178688756302, 0.6022640679471772, 0.6265369194930622, 0.6498650853106819, 0.672407121609402, 0.6945103285823169, 0.7159203899033297, 0.7365510353327401, 0.7569586049609919, 0.7766756916894169, 0.7958762621698128, 0.8146431183003127, 0.8331025135490461, 0.851133373354004, 0.8687689290010733, 0.8859365894383883, 0.9027215070255222, 0.9192419245349989, 0.9353787506493504, 0.9512369840138645, 0.9667692751083433, 0.9821217454410663, 0.997178750445021, 1.0119393211203542, 1.026375282613952, 1.0400564]","[4.197333, 4.196872, 4.196555, 4.196305, 4.19609, 4.195875, 4.195711, 4.195517, 4.195343, 4.195221, 4.195089, 4.194927, 4.194812, 4.194696, 4.194565, 4.194443, 4.19436, 4.194258, 4.194144, 4.194075, 4.193919, 4.193823, 4.193751, 4.193643, 4.193551, 4.193445, 4.193402, 4.193258, 4.193202, 4.193123, 4.193026, 4.192952, 4.19289, 4.19276, 4.192701, 4.192663, 4.192567, 4.192475, 4.192405, 4.192337, 4.192256, 4.192157, 4.192143, 4.192023, 4.191951, 4.191889, 4.191809, 4.191757, 4.191681, 4.191647, 4.191535, 4.19147, 4.191414, 4.191351, 4.191312, 4.191246, 4.191146, 4.191065, 4.19103, 4.190987, 4.190884, 4.190831, 4.1908, 4.190736, 4.190654, 4.190628, 4.190557, 4.190496, 4.19042, 4.190361, 4.190293, 4.19028, 4.190182, 4.190139, 4.190075, 4.190006, 4.18998, 4.189894, 4.189856, 4.189835, 4.189724, 4.189693, 4.189636, 4.189577, 4.189552, 4.189508, 4.189435, 4.189368, 4.189265, 4.189279, 4.189281]",1.9029596,3.8,4.1
5,1.2,2.4,25,"[0.0, 0.007004067118263374, 0.015765994733377225, 0.02534441191631706, 0.03587044292645278, 0.04776899529883369, 0.061229675504482994, 0.07695051590574276, 0.09546258749638009, 0.11718791717100624, 0.14220521588940244, 0.17028236401390184, 0.20058458728676315, 0.2316756639199689, 0.2633918102656136, 0.2965933101898577, 0.3311606947871506, 0.36631727920650825, 0.40032772299856356, 0.43273600471498697, 0.46348399816229857, 0.4930199531231524, 0.5211267986059387, 0.5478807986179121, 0.5735573598067103, 0.5981184000070439, 0.6217061901060638, 0.6446276327128235, 0.6667619772588514, 0.6881373995019159, 0.7091099622708399, 0.7293564828650676, 0.7491687294343355, 0.768556503178438, 0.787428206510712, 0.8060358184828654, 0.8241155054061244, 0.8418300506232949, 0.8592643861689745, 0.8762654439377765, 0.8930645591632312, 0.9094912208744413, 0.9254505590638108, 0.9413585259608571, 0.9568858659523546, 0.9722120012050218, 0.987180476003752, 1.0019696794588988, 1.0165053334034644, 1.0300950000000002]","[4.197298, 4.19687, 4.196599, 4.196332, 4.196106, 4.19589, 4.195693, 4.195548, 4.195396, 4.195227, 4.195106, 4.194971, 4.194811, 4.194725, 4.194577, 4.194468, 4.194377, 4.194261, 4.194137, 4.194027, 4.193955, 4.193871, 4.193723, 4.193655, 4.193546, 4.193484, 4.193369, 4.193336, 4.193216, 4.193125, 4.193051, 4.192965, 4.192882, 4.192825, 4.192753, 4.192661, 4.192572, 4.192523, 4.192451, 4.192371, 4.192271, 4.192211, 4.192132, 4.192075, 4.191987, 4.191934, 4.191849, 4.191791, 4.19172, 4.191687, 4.191599, 4.191526, 4.191455, 4.191369, 4.191307, 4.191267, 4.191204, 4.191138, 4.191062, 4.190986, 4.190942, 4.190889, 4.190834, 4.190791, 4.190698, 4.190634, 4.190587, 4.190506, 4.190454, 4.190398, 4.190343, 4.19028, 4.190228, 4.190187, 4.19012, 4.190068, 4.189969, 4.189966, 4.189894, 4.189865, 4.189793, 4.189729, 4.189699, 4.189668, 4.189602, 4.189517, 4.189456, 4.189408, 4.189393, 4.189357, 4.189359]",1.8972487999999998,3.8,4.1
6,1.2,0.5,25,"[0.0, 0.007043955924166401, 0.0158208900098383, 0.02546998515816079, 0.035987300073710676, 0.04793080612618475, 0.06137940788405585, 0.07733323068469894, 0.0959798807838182, 0.11783025007421072, 0.14279892897020702, 0.1709298419392084, 0.2009469617746782, 0.23163313531812524, 0.26294038293775207, 0.29507890278713284, 0.3287367183606215, 0.362891453825721, 0.39586991767971363, 0.42748392046647005, 0.4577116634276431, 0.4863001098425978, 0.513842429456802, 0.5403922743564618, 0.5658085261736621, 0.5902620216891521, 0.6138976202280164, 0.636833103887825, 0.6590850348184005, 0.6806392276648843, 0.7015980520194942, 0.7220368143408706, 0.7420267247371068, 0.7614499531893701, 0.7805165218841439, 0.7990548086780009, 0.8172389948123291, 0.8350585451618571, 0.8524897581401316, 0.8695065573307139, 0.8863052481636085, 0.9027095361719377, 0.9188449817582407, 0.934635492635596, 0.9502584871160265, 0.9655935813700023, 0.9805734293424018, 0.9954271953469387, 1.0099423864229025, 1.0233627]","[4.197308, 4.196912, 4.196579, 4.196311, 4.196055, 4.195904, 4.195681, 4.195515, 4.195389, 4.195202, 4.195078, 4.194911, 4.194804, 4.194693, 4.194582, 4.194484, 4.194311, 4.194208, 4.194127, 4.194009, 4.193916, 4.193872, 4.193739, 4.193649, 4.193571, 4.193461, 4.193377, 4.19327, 4.193218, 4.193142, 4.193026, 4.192973, 4.192914, 4.192802, 4.192725, 4.19264, 4.192555, 4.192473, 4.192401, 4.19238, 4.192254, 4.192186, 4.192105, 4.192027, 4.191949, 4.191905, 4.191809, 4.19177, 4.191679, 4.19165, 4.191539, 4.191489, 4.191415, 4.191368, 4.191278, 4.19123, 4.191156, 4.19111, 4.191045, 4.19096, 4.190894, 4.190835, 4.19079, 4.190733, 4.190658, 4.190627, 4.190545, 4.190496, 4.190404, 4.190387, 4.190314, 4.19025, 4.190215, 4.190128, 4.190121, 4.190025, 4.189983, 4.189889, 4.18986, 4.189839, 4.18979, 4.189679, 4.189657, 4.189605, 4.189556, 4.18951, 4.189455, 4.189395, 4.189347, 4.189316, 4.18932]",1.891538,3.8,4.1
7,1.2,2.4,25,"[0.0, 0.007676201254723569, 0.0182195220779221, 0.029724309836925367, 0.04255611115255453, 0.056539683388131146, 0.0722816134583994, 0.09057189110251324, 0.11185563658957942, 0.13650874940359042, 0.16479440164041992, 0.1958373530869758, 0.2279973753305089, 0.2610584774260709, 0.29376781643324035, 0.32732655915163444, 0.3619120084602342, 0.39704876842737113, 0.4312072193121671, 0.4638232203306619, 0.4949601741441728, 0.5245730806612585, 0.5530151232728742, 0.5798871192970246, 0.6063050367242011, 0.6312758615717536, 0.6556355862360146, 0.6791369318707479, 0.7019310731791172, 0.724187538964752, 0.7456378581306292, 0.766531028984523, 0.7870553960942278, 0.8071789176158609, 0.8265084055762076, 0.8456790315789463, 0.8642991928057165, 0.8826081014337944, 0.9005312103688087, 0.9181072049339513, 0.9354386630356487, 0.952340177297842, 0.9690530725742924, 0.9853442966201095, 1.0014769526315774, 1.017330391884697, 1.0328910899432553, 1.0482094030422582, 1.06341641924962, 1.0766919000000001]","[4.197303, 4.196891, 4.196576, 4.196334, 4.196122, 4.195927, 4.195742, 4.195542, 4.195364, 4.195232, 4.195096, 4.194982, 4.194814, 4.194716, 4.194628, 4.194504, 4.194372, 4.194261, 4.194175, 4.194063, 4.193928, 4.193819, 4.193725, 4.193654, 4.193583, 4.193465, 4.193379, 4.193312, 4.193186, 4.193105, 4.193038, 4.192946, 4.192856, 4.192796, 4.192688, 4.192623, 4.192565, 4.19246, 4.19236, 4.192303, 4.192226, 4.192137, 4.192092, 4.191976, 4.19191, 4.191863, 4.191772, 4.191679, 4.191651, 4.191574, 4.191494, 4.191437, 4.191334, 4.191281, 4.191225, 4.191141, 4.191066, 4.191028, 4.190936, 4.190863, 4.190814, 4.190738, 4.190667, 4.190595, 4.190563, 4.19048, 4.190445, 4.190385, 4.190291, 4.190244, 4.190187, 4.190111, 4.19007, 4.190001, 4.189929, 4.189877, 4.189831, 4.189768, 4.189674, 4.189655, 4.189579, 4.189517, 4.189463, 4.189406, 4.189353, 4.189279, 4.189248, 4.189195, 4.189114, 4.189065, 4.189065]",1.8890684,3.8,4.1
8,1.2,2.4,25,"[0.0, 0.006418866882881236, 0.015339417655563736, 0.025071210284844297, 0.03575345380766595, 0.04788864217773814, 0.06154749013751376, 0.07756229247338386, 0.09633341065851486, 0.11799864404663296, 0.14301067470010842, 0.1711769838268261, 0.20142312161611275, 0.23237984964660408, 0.2641928746056787, 0.29696877361200585, 0.3313936153584955, 0.36658325526721475, 0.40020018496900406, 0.4325833934768987, 0.46318962065066654, 0.49238863158512564, 0.5203689208482307, 0.5472727004067108, 0.5730303325163437, 0.5977772466666653, 0.6216948162693761, 0.6448273669911593, 0.667210804520989, 0.6888332099415682, 0.7099521256114016, 0.7305360007760839, 0.750550484319791, 0.7701231046424208, 0.7891841467010821, 0.8078133027944623, 0.8260536919176473, 0.8439142146591383, 0.8614082083472443, 0.878439813787075, 0.8952102821697101, 0.9116523008741795, 0.9278015021148025, 0.9435805461551015, 0.959225402458254, 0.9744981923167466, 0.9895590233300684, 1.0044178921067142, 1.0189726230042548, 1.0300601999999999]","[4.197335, 4.196895, 4.196555, 4.196332, 4.196097, 4.195894, 4.195697, 4.195502, 4.195385, 4.195243, 4.195104, 4.194955, 4.194831, 4.1947, 4.194565, 4.194463, 4.194356, 4.19422, 4.19416, 4.194024, 4.193947, 4.193871, 4.193752, 4.193659, 4.193535, 4.193482, 4.193379, 4.193301, 4.193172, 4.193093, 4.193031, 4.192934, 4.192854, 4.192832, 4.192699, 4.192606, 4.19252, 4.192504, 4.192352, 4.192296, 4.192221, 4.192163, 4.192096, 4.192, 4.191927, 4.191858, 4.191793, 4.191708, 4.191626, 4.191592, 4.191536, 4.191433, 4.191378, 4.191315, 4.191252, 4.191168, 4.191073, 4.191007, 4.191, 4.190908, 4.19087, 4.1908, 4.19072, 4.19067, 4.190614, 4.190527, 4.190496, 4.190423, 4.190351, 4.190312, 4.190258, 4.190206, 4.190114, 4.190032, 4.190014, 4.189955, 4.189914, 4.189836, 4.189761, 4.189716, 4.189697, 4.1896, 4.189544, 4.189491, 4.189427, 4.189418, 4.189338, 4.189285, 4.18919, 4.189181]",1.8865988,3.8,4.1
9,1.2,2.4,25,"[0.0, 0.006831577972086694, 0.015591518858720982, 0.025069676488429754, 0.03557381717410027, 0.047418332446893086, 0.06069408651152286, 0.07616714816530018, 0.09442825391871063, 0.11559702129333627, 0.14007177586005648, 0.1674557904304581, 0.19694726874134083, 0.22762421242760905, 0.2589487999119524, 0.2912055950566889, 0.3252655172557364, 0.35980281202934405, 0.393497607032013, 0.4255075068355042, 0.4559387077178929, 0.4851817658210945, 0.5128303921685735, 0.5396478529079608, 0.565155657397958, 0.5898468056122441, 0.6136999067259385, 0.6366807914638276, 0.6589704204671851, 0.6806378044256123, 0.7017040501945051, 0.7221911255307872, 0.742259232660834, 0.7618041047941733, 0.7807517913180111, 0.7993488176409855, 0.8175601696190584, 0.8353103510817987, 0.8526837401389633, 0.8697263847999992, 0.8865722707595614, 0.9029948495338078, 0.9191077515634081, 0.9349169428065949, 0.9504676253086413, 0.9658015781609182, 0.9808802848698597, 0.9956806878448088, 1.010202585896705, 1.0233699]","[4.197305, 4.196894, 4.196585, 4.196324, 4.196121, 4.195851, 4.1957, 4.195551, 4.195366, 4.195239, 4.195073, 4.194958, 4.194816, 4.194701, 4.194605, 4.194456, 4.194379, 4.19423, 4.194146, 4.194052, 4.19396, 4.193901, 4.193771, 4.193676, 4.193573, 4.193482, 4.193383, 4.193313, 4.193237, 4.193142, 4.193077, 4.192988, 4.192895, 4.19281, 4.192743, 4.192633, 4.19257, 4.192482, 4.19243, 4.19235, 4.192291, 4.192196, 4.192139, 4.192073, 4.191976, 4.191905, 4.191847, 4.191767, 4.191696, 4.191628, 4.191548, 4.191478, 4.191397, 4.191338, 4.191277, 4.191214, 4.191147, 4.191089, 4.191061, 4.190938, 4.190897, 4.190834, 4.190786, 4.190709, 4.190704, 4.190608, 4.190536, 4.190496, 4.190428, 4.190371, 4.190326, 4.190269, 4.190187, 4.190168, 4.190098, 4.190063, 4.189947, 4.189929, 4.189851, 4.189807, 4.189769, 4.189738, 4.18962, 4.189618, 4.189539, 4.189493, 4.189429, 4.189383, 4.1893, 4.189313, 4.189313]",1.8841291999999998,3.8,4.1
10,1.2,2.4,25,"[0.0, 0.006129182101455244, 0.014848889667970322, 0.0243072200922628, 0.034683939584302215, 0.046380106603008286, 0.05961011207610814, 0.07494353674635479, 0.09286888603285148, 0.1139225579609422, 0.13800573858077403, 0.16508867329884613, 0.1943461955215411, 0.2246482252903525, 0.2557036988333692, 0.2877674361480354, 0.32137425988239243, 0.35582596441183206, 0.3891789361965667, 0.42115129417490754, 0.4515466918245506, 0.4807095501498487, 0.508431116914873, 0.5352358326130451, 0.5607119605012263, 0.5853501303681823, 0.6091902242078073, 0.6322249914340008, 0.6544211148459378, 0.6760289000408151, 0.6970967853976073, 0.7175551451976014, 0.7374719459681902, 0.7569273171341044, 0.7760325961706458, 0.7946315012149896, 0.8127586712270538, 0.8305609599971695, 0.8480405706600629, 0.8650609130434772, 0.8817639510332944, 0.898271283061058, 0.9143805903225799, 0.9302446073274568, 0.945818935543306, 0.9610733601190462, 0.9761265574934808, 0.9909283324817411, 1.005526539217074, 1.016713]","[4.197268, 4.196869, 4.196585, 4.196352, 4.196088, 4.195899, 4.195685, 4.195514, 4.195366, 4.19524, 4.195121, 4.194948, 4.194779, 4.194696, 4.194582, 4.194479, 4.194374, 4.194247, 4.194139, 4.194051, 4.193966, 4.193841, 4.193737, 4.193681, 4.193575, 4.193491, 4.1934, 4.193258, 4.193196, 4.193147, 4.193053, 4.192979, 4.192933, 4.19281, 4.192741, 4.192667, 4.192665, 4.192517, 4.192426, 4.19236, 4.192322, 4.192245, 4.192146, 4.192046, 4.191997, 4.191924, 4.191842, 4.191777, 4.191705, 4.191675, 4.191579, 4.19155, 4.191473, 4.19142, 4.19132, 4.191292, 4.191213, 4.191112, 4.191125, 4.191006, 4.190968, 4.1909, 4.190859, 4.190745, 4.190712, 4.190644, 4.190566, 4.190547, 4.190492, 4.190402, 4.190362, 4.19033, 4.190242, 4.190191, 4.19013, 4.190117, 4.190008, 4.189959, 4.189929, 4.189914, 4.189826, 4.189754, 4.189736, 4.189661, 4.189604, 4.189573, 4.189497, 4.189423, 4.189385, 4.189366]",1.8816595999999999,3.8,4.1
11,1.2,0.5,25,"[0.0, 0.005909355765680135, 0.014625881218405662, 0.023963839044957774, 0.03437307798976222, 0.046030336387532206, 0.05912386586219523, 0.0744180692169743, 0.09228430438368923, 0.11314825573837511, 0.1371570020662296, 0.16407694223452124, 0.19319795102633935, 0.22334779765849805, 0.2544712044728443, 0.2864342699904111, 0.32000871812684556, 0.3544254331505899, 0.3876826408262967, 0.4196967341098879, 0.4500906235259117, 0.47923466020557864, 0.506920014580436, 0.5335277401994551, 0.558938638381838, 0.5835789336943882, 0.6072099750625088, 0.6301099947573292, 0.6523643800775412, 0.6739127057841907, 0.6948711941937331, 0.7152321319183654, 0.7351428185007447, 0.7545535423346308, 0.7735385534010417, 0.792015398595904, 0.810116780055492, 0.8280464625941863, 0.8452403666808974, 0.862359661492136, 0.879066567580365, 0.8954689693910098, 0.9115760026533997, 0.9273982808762231, 0.9429465879414769, 0.9581953026938757, 0.9732320786674398, 0.9880616387755099, 1.0026074710014234, 1.0167001999999998]","[4.1973, 4.196897, 4.196538, 4.196311, 4.196092, 4.195869, 4.195654, 4.19548, 4.195323, 4.19518, 4.195051, 4.194895, 4.194788, 4.19464, 4.194535, 4.194433, 4.194339, 4.194212, 4.194112, 4.193983, 4.193893, 4.193839, 4.193701, 4.193632, 4.193552, 4.193438, 4.19332, 4.19324, 4.193161, 4.193066, 4.193006, 4.192912, 4.19284, 4.192753, 4.192652, 4.192605, 4.192515, 4.192435, 4.192339, 4.192276, 4.192194, 4.192139, 4.192063, 4.191992, 4.191911, 4.191864, 4.191809, 4.191717, 4.191651, 4.191586, 4.191501, 4.191473, 4.191387, 4.191332, 4.191247, 4.191204, 4.191155, 4.191056, 4.190998, 4.190906, 4.190855, 4.190789, 4.190747, 4.190668, 4.190599, 4.190564, 4.190508, 4.190477, 4.190402, 4.190359, 4.190287, 4.190235, 4.190154, 4.190114, 4.190032, 4.189972, 4.189949, 4.189889, 4.189809, 4.189754, 4.189673, 4.18968, 4.189621, 4.189538, 4.189525, 4.189453, 4.189399, 4.189364, 4.1893, 4.189237, 4.189232]",1.87919,3.8,4.1
12,1.2,2.4,25,"[0.0, 0.007725724784646892, 0.01810357186180503, 0.02956824450145709, 0.04209201502758833, 0.05609200473714074, 0.07171697078818265, 0.08965534385256843, 0.11061341970412583, 0.13486219134080987, 0.16262079112917308, 0.19300043356151295, 0.2246841342493733, 0.25716081359048937, 0.2896005784628749, 0.3226587108491057, 0.356992528729405, 0.39180753006317526, 0.42565879402177653, 0.4579748561799122, 0.48878537641386377, 0.5182811240058903, 0.5463562550933552, 0.5731916003028954, 0.5992748908150828, 0.6244059233544441, 0.6485468976833326, 0.671974026947697, 0.6945554124265045, 0.7166098111000485, 0.7380862828087517, 0.7590109204121096, 0.7794726763386531, 0.7994010951289373, 0.8188124610328636, 0.8378542149139577, 0.8564864740483419, 0.874744149489794, 0.8926342719630281, 0.9101252978381914, 0.9273405625531911, 0.9442957089046232, 0.9609104488909311, 0.9773361340764867, 0.9934152314779502, 1.009187690516575, 1.0248022987563294, 1.0400740266702222, 1.0552642447717226, 1.0700298000000001]","[4.197302, 4.19686, 4.196549, 4.196312, 4.196083, 4.195866, 4.195714, 4.195511, 4.195379, 4.195251, 4.195076, 4.194938, 4.194836, 4.194687, 4.194548, 4.194462, 4.194331, 4.194242, 4.194114, 4.194016, 4.19395, 4.193806, 4.193706, 4.193637, 4.193545, 4.193459, 4.193366, 4.193238, 4.193172, 4.193067, 4.192983, 4.192894, 4.192815, 4.192749, 4.192629, 4.192604, 4.192502, 4.192433, 4.192355, 4.192259, 4.192196, 4.192091, 4.192063, 4.191964, 4.191897, 4.191784, 4.191749, 4.191679, 4.191595, 4.191545, 4.191451, 4.191379, 4.191308, 4.191266, 4.19117, 4.191089, 4.191036, 4.190978, 4.190926, 4.190829, 4.190771, 4.190698, 4.190652, 4.190582, 4.190526, 4.190445, 4.190412, 4.190352, 4.190275, 4.190223, 4.190143, 4.190087, 4.190039, 4.189955, 4.189922, 4.18984, 4.189782, 4.18975, 4.189649, 4.189636, 4.189559, 4.189513, 4.189404, 4.189372, 4.189343, 4.189254, 4.189208, 4.189199, 4.189106, 4.189065]",1.8774792,3.8,4.1
13,1.2,2.4,25,"[0.0, 0.005498647059811956, 0.014360252229921211, 0.024007104124990825, 0.03457298412207263, 0.046490930574935446, 0.06004578478054193, 0.07571772324706355, 0.09406605477287733, 0.11540228169096123, 0.1401329340425514, 0.16786479040468422, 0.19752839896667335, 0.22861791582940616, 0.2601393221020097, 0.2924477035929371, 0.3265231661316586, 0.36127533033193043, 0.39521933272630433, 0.4271693876420914, 0.45782733057450514, 0.48687381179331296, 0.5147772204381331, 0.5414647728069932, 0.5671168879272797, 0.5920227822396502, 0.6159380197954345, 0.6390993154649012, 0.6615464152469321, 0.6833698733615108, 0.7045842663453878, 0.7252245319161559, 0.7454075969705374, 0.7649577817422657, 0.7841740623830331, 0.8027425727067659, 0.8210850739755526, 0.8388887284036888, 0.8564019020597262, 0.873582929894485, 0.8903784723918771, 0.9069907820109975, 0.9231232610264621, 0.9390637389791174, 0.95468424924485, 0.9699971108567864, 0.9851618868581993, 0.9999933271831991, 1.0145742568613638, 1.0267275]","[4.197281, 4.196856, 4.196551, 4.196291, 4.196076, 4.195869, 4.19568, 4.195486, 4.195368, 4.195184, 4.195076, 4.19495, 4.194786, 4.194683, 4.194527, 4.19445, 4.194322, 4.194207, 4.194107, 4.194021, 4.19393, 4.19381, 4.193709, 4.193626, 4.193539, 4.193475, 4.193348, 4.193271, 4.193163, 4.193092, 4.192994, 4.192935, 4.192807, 4.192745, 4.19266, 4.192633, 4.192538, 4.192461, 4.192362, 4.19228, 4.192232, 4.192126, 4.192081, 4.191992, 4.191932, 4.19186, 4.191786, 4.191699, 4.191647, 4.191539, 4.191505, 4.191479, 4.191411, 4.19133, 4.191236, 4.191169, 4.191115, 4.19102, 4.190975, 4.190901, 4.190835, 4.190795, 4.190729, 4.19067, 4.19061, 4.190548, 4.190497, 4.190401, 4.190344, 4.190279, 4.190213, 4.190201, 4.190128, 4.190107, 4.19001, 4.189938, 4.189888, 4.189837, 4.189803, 4.189746, 4.189663, 4.189641, 4.189539, 4.189511, 4.189461, 4.189385, 4.189357, 4.189313, 4.189244, 4.189189, 4.189186]",1.8757684,3.8,4.1
14,1.2,2.4,25,"[0.0, 0.006190370979125143, 0.014893845881485263, 0.024340734300466654, 0.034699527430619326, 0.04641386037105705, 0.05953334044501293, 0.0747252100571422, 0.09255102395724035, 0.11345282377020055, 0.13742434906832202, 0.1645694194848734, 0.19365502507902266, 0.22426005916767822, 0.255453124789916, 0.28775048331999353, 0.32177158719882404, 0.35661909805117403, 0.3906048017464669, 0.422794926671254, 0.45380586572446097, 0.48295071978906995, 0.5110975732008576, 0.5379297884533474, 0.563633181842166, 0.5884065946384933, 0.6122314418378891, 0.6354747907828124, 0.6578412001242224, 0.6795625920239836, 0.7006254567367647, 0.7211243219926982, 0.7411248849550041, 0.7605864700641711, 0.7796289338530851, 0.7981728704963234, 0.8163401002114834, 0.8342010809286158, 0.8516545636132304, 0.8687791448272366, 0.8855728837965513, 0.9019064325010513, 0.9181085932988577, 0.933928998912416, 0.9493651041274926, 0.9645792935000574, 0.9794580579250953, 0.9941080977477674, 1.0085894684813743, 1.0200485000000001]","[4.197262, 4.196829, 4.196538, 4.196264, 4.196064, 4.195865, 4.19565, 4.19551, 4.195331, 4.195213, 4.195038, 4.19491, 4.19477, 4.194626, 4.194524, 4.194409, 4.194298, 4.194196, 4.194071, 4.193985, 4.193883, 4.193813, 4.1937, 4.193573, 4.193493, 4.193431, 4.19329, 4.193244, 4.193117, 4.193085, 4.192955, 4.192881, 4.192812, 4.192702, 4.192628, 4.192548, 4.192471, 4.192387, 4.192337, 4.192264, 4.192192, 4.192128, 4.192067, 4.191971, 4.191881, 4.191827, 4.191748, 4.191621, 4.191646, 4.191545, 4.191451, 4.191449, 4.19137, 4.191258, 4.191209, 4.191148, 4.191081, 4.19102, 4.190976, 4.190892, 4.190853, 4.190779, 4.190695, 4.190637, 4.190561, 4.190548, 4.19048, 4.19043, 4.190361, 4.190281, 4.190227, 4.190157, 4.190125, 4.190069, 4.190016, 4.189955, 4.189872, 4.189839, 4.189781, 4.189752, 4.189671, 4.189631, 4.189574, 4.189472, 4.189487, 4.189418, 4.189371, 4.189289, 4.189235, 4.189203, 4.189198]",1.8740576,3.8,4.1
15,1.2,2.4,25,"[0.0, 0.005603871009706218, 0.014325534607034535, 0.0237242039262556, 0.03413325142901036, 0.045728543542291666, 0.05886057242589934, 0.07410421319223909, 0.09205661938870416, 0.11307538156825261, 0.13742806023165868, 0.16462526871225372, 0.19420738965965625, 0.2247504180797136, 0.25619497302071925, 0.28856844976968743, 0.32266388008248503, 0.3572111819751178, 0.39096753632404135, 0.42297703010804233, 0.453534648661543, 0.4825271014723438, 0.5101135357977331, 0.5369112596337786, 0.5624444660720704, 0.5871439712632932, 0.6107717024240449, 0.6336126143433262, 0.6555576419994076, 0.6769499624909887, 0.6977387958740886, 0.717911335231359, 0.7375587781454679, 0.7567045608082303, 0.7754473339667548, 0.7936964080348999, 0.8116729440963306, 0.8292260887619931, 0.8464416263782846, 0.8632122649958891, 0.8798404260476582, 0.8960797374116305, 0.9120055045568467, 0.9276417471333682, 0.9430396001814041, 0.9582082372947716, 0.9730734226818729, 0.9878076329639891, 1.0022043204248905, 1.0133655]","[4.197281, 4.196856, 4.196529, 4.196254, 4.196047, 4.195822, 4.195626, 4.195462, 4.195329, 4.195169, 4.195035, 4.194904, 4.194767, 4.194641, 4.194541, 4.194411, 4.194274, 4.194188, 4.194088, 4.194007, 4.193891, 4.193841, 4.193694, 4.193579, 4.193539, 4.193408, 4.193335, 4.193242, 4.193151, 4.193038, 4.192976, 4.192885, 4.192777, 4.192734, 4.192628, 4.192577, 4.192507, 4.192414, 4.192329, 4.192275, 4.192165, 4.192109, 4.192059, 4.191992, 4.191915, 4.191873, 4.191744, 4.191682, 4.191623, 4.19155, 4.191505, 4.191443, 4.191355, 4.191266, 4.191199, 4.19115, 4.191089, 4.191033, 4.190944, 4.190918, 4.190858, 4.190803, 4.190724, 4.190673, 4.190634, 4.190536, 4.19047, 4.190399, 4.190352, 4.190298, 4.190226, 4.190155, 4.190122, 4.19008, 4.190009, 4.18995, 4.18993, 4.189876, 4.189844, 4.189735, 4.189669, 4.189641, 4.189604, 4.189533, 4.189477, 4.189427, 4.189383, 4.189317, 4.189239, 4.189235, 4.18922]",1.8723467999999999,3.8,4.1
16,1.2,0.5,25,"[0.0, 0.005166777744674139, 0.01385230533109369, 0.023128277600796415, 0.03348618248040988, 0.045064513698629904, 0.057937076823049966, 0.07315139440993698, 0.09069563500093603, 0.11125625162672109, 0.13507922895682856, 0.1617660256618076, 0.19056727998908307, 0.2209226470302394, 0.251625455167662, 0.2832334673404174, 0.31677660339448716, 0.3509872656931165, 0.3843046832765506, 0.4161732931798609, 0.446785281026469, 0.4758329460035167, 0.5035319943884231, 0.5299935333123604, 0.5553637506971343, 0.5799814661436256, 0.6035691755628236, 0.6266176622271609, 0.6486691951693653, 0.6701743405230098, 0.691137376319563, 0.7115254500878756, 0.7313125151821092, 0.7506985894862503, 0.7696015347053422, 0.7879778194544145, 0.806024002972572, 0.8236791398539343, 0.840971350914848, 0.8579698637755087, 0.8746219904006054, 0.890975314960629, 0.907082117950915, 0.9226523667007045, 0.9381899400969855, 0.953393571260063, 0.968322489056975, 0.9828937669706994, 0.9974025586970827, 1.0100666]","[4.197299, 4.196858, 4.19655, 4.196286, 4.196058, 4.195885, 4.195656, 4.195487, 4.195332, 4.195197, 4.195039, 4.194895, 4.194779, 4.194682, 4.194523, 4.194434, 4.194322, 4.1942, 4.19409, 4.193992, 4.193898, 4.1938, 4.193707, 4.193624, 4.193553, 4.1934, 4.193332, 4.193247, 4.193161, 4.193058, 4.19298, 4.192912, 4.192842, 4.192761, 4.192637, 4.192586, 4.192527, 4.192449, 4.19232, 4.192272, 4.192206, 4.192107, 4.192071, 4.191984, 4.191909, 4.191851, 4.191759, 4.191672, 4.191644, 4.191576, 4.191511, 4.191438, 4.191376, 4.191297, 4.191252, 4.191187, 4.191103, 4.191023, 4.191013, 4.190903, 4.190851, 4.19078, 4.190711, 4.190705, 4.190589, 4.190583, 4.190485, 4.190454, 4.190324, 4.190324, 4.190279, 4.190209, 4.190149, 4.19011, 4.190043, 4.189971, 4.189906, 4.189839, 4.189868, 4.189744, 4.189706, 4.189649, 4.18959, 4.189548, 4.189514, 4.18941, 4.189413, 4.189351, 4.189288, 4.189217, 4.189213]",1.870636,3.8,4.1
17,1.2,2.4,25,"[0.0, 0.007878521723152843, 0.018311604186829616, 0.02966670169354177, 0.042335409674831764, 0.056178082887538366, 0.07175902300434886, 0.08963662048665513, 0.1103482343264823, 0.13451845591727182, 0.16203490772319554, 0.19209812915851318, 0.2233947660449244, 0.25548521684673753, 0.28761689466272944, 0.3202252481346448, 0.3539272686813171, 0.38831561910915025, 0.42188718308673334, 0.4537900773430382, 0.4845860412196381, 0.5137571544740958, 0.5417528070545384, 0.5685751296982114, 0.5945392779047609, 0.6192528169535116, 0.6433492611634981, 0.6665467469913382, 0.6891805202264605, 0.711152751088801, 0.7324360202728024, 0.7532311477637847, 0.7734282476786714, 0.7931711469953586, 0.8126146960950706, 0.831611951391807, 0.8501492188846049, 0.8683754215886168, 0.8863223425719611, 0.9037617637150328, 0.9209065553558728, 0.9378161662884923, 0.9543934836405517, 0.9708443186510618, 0.9868191684789285, 1.0027327932494863, 1.0182603831076669, 1.033723070287296, 1.0486957874922582, 1.0634178]","[4.19728, 4.196849, 4.196552, 4.196255, 4.196046, 4.195839, 4.195669, 4.1955, 4.19532, 4.195178, 4.195022, 4.194915, 4.194741, 4.194669, 4.194538, 4.194417, 4.194305, 4.194201, 4.194097, 4.194013, 4.193849, 4.193742, 4.193687, 4.193583, 4.193505, 4.193381, 4.193305, 4.193221, 4.193134, 4.193038, 4.192935, 4.192865, 4.19275, 4.192662, 4.192585, 4.192524, 4.192455, 4.192365, 4.192271, 4.19219, 4.192159, 4.192078, 4.191983, 4.191895, 4.1918, 4.191727, 4.191662, 4.191629, 4.191527, 4.191441, 4.191407, 4.191336, 4.191265, 4.191153, 4.191137, 4.191018, 4.191001, 4.19092, 4.190839, 4.190763, 4.190697, 4.190657, 4.19058, 4.1905, 4.190444, 4.190391, 4.190347, 4.19027, 4.190224, 4.19016, 4.190078, 4.190041, 4.18997, 4.189915, 4.189856, 4.189815, 4.189687, 4.189661, 4.189584, 4.189538, 4.189497, 4.189424, 4.189332, 4.189328, 4.189262, 4.189172, 4.189116, 4.189089, 4.189035, 4.188961, 4.188958]",1.869215,3.8,4.1
18,1.2,2.4,25,"[0.0, 0.006926115046460762, 0.01584952486501351, 0.02556597328255225, 0.036190087161350276, 0.04813504949261105, 0.06163909627354047, 0.0774743202764965, 0.0956831026747367, 0.11717362380392729, 0.1418746966746076, 0.16930353605903745, 0.19901491646004135, 0.2297074914484795, 0.2609005784305215, 0.29294472938391547, 0.32671277529285847, 0.36116129812301845, 0.3947423867808587, 0.42652784755293904, 0.4570693705846024, 0.4860996851125764, 0.5138511525853846, 0.5403318049562674, 0.5658330744816314, 0.5904861360627165, 0.6143231990280705, 0.637168191663783, 0.6593807360406844, 0.6809555660811675, 0.7019106218340515, 0.7222843661539038, 0.7421984083184806, 0.7616700203061206, 0.7806615689108249, 0.7991804128151252, 0.8172862536865497, 0.8350744205751076, 0.8524150265306104, 0.8694546151275283, 0.8860646118173626, 0.9024184538461532, 0.91847222795031, 0.934262000156984, 0.9497094527761086, 0.9650222513379704, 0.9799817463045241, 0.9947636924691822, 1.009284536895588, 1.0233723]","[4.197267, 4.196853, 4.196545, 4.196293, 4.196014, 4.19583, 4.195673, 4.195462, 4.195313, 4.195182, 4.195033, 4.194862, 4.194756, 4.194673, 4.194538, 4.194435, 4.194268, 4.194188, 4.194067, 4.193975, 4.193859, 4.193796, 4.19367, 4.193573, 4.193452, 4.1934, 4.19332, 4.193208, 4.193132, 4.193026, 4.192962, 4.192867, 4.1928, 4.192686, 4.192636, 4.192551, 4.192491, 4.192395, 4.192297, 4.192238, 4.192173, 4.192071, 4.191997, 4.191932, 4.19185, 4.191785, 4.191723, 4.19163, 4.191579, 4.191507, 4.191422, 4.191347, 4.191308, 4.191223, 4.191167, 4.191103, 4.191011, 4.190979, 4.190861, 4.190842, 4.19075, 4.190695, 4.190651, 4.190588, 4.1905, 4.190449, 4.190393, 4.190359, 4.190279, 4.190204, 4.190152, 4.190102, 4.190012, 4.189974, 4.189903, 4.189867, 4.189829, 4.18974, 4.189679, 4.189625, 4.189584, 4.189481, 4.189456, 4.189422, 4.189351, 4.189271, 4.189185, 4.189201, 4.189138, 4.189085, 4.18909]",1.867794,3.8,4.1
19,1.2,2.4,25,"[0.0, 0.006874287621680353, 0.015611431465776537, 0.02511183568939737, 0.035632556954320854, 0.04714510729889029, 0.060330166045863276, 0.07559879648711873, 0.09351919626312713, 0.11457348325369479, 0.13870794976309478, 0.16561745196706748, 0.19478020900826545, 0.22512039818068938, 0.25617654465894424, 0.2879646845185485, 0.3214834093502683, 0.355745746403313, 0.38895001584614874, 0.42071729529640345, 0.4511381885331084, 0.4801558986666663, 0.5076994839761093, 0.5340033835448148, 0.5595230280512191, 0.5840434030939825, 0.6076349250376175, 0.6304867723704854, 0.6525582390596736, 0.6741470223723952, 0.6949446787824762, 0.7152290752959173, 0.7350933443749734, 0.7544214814995956, 0.7733369789153867, 0.7916911864628264, 0.8098055449579831, 0.8275461543560055, 0.8447739104503852, 0.8618047375738432, 0.8784374439074664, 0.8948807432950446, 0.9109132835978836, 0.9267814079898419, 0.9422797923432132, 0.9576251315882857, 0.9725233490532125, 0.9872590999350973, 1.0018053071185264, 1.0134003999999999]","[4.197297, 4.196845, 4.19652, 4.196293, 4.196055, 4.195836, 4.195682, 4.195508, 4.195362, 4.195229, 4.195035, 4.194952, 4.194818, 4.194633, 4.19455, 4.194417, 4.194331, 4.1942, 4.194101, 4.193979, 4.193937, 4.193786, 4.193685, 4.193577, 4.193523, 4.193396, 4.193355, 4.193231, 4.193144, 4.193047, 4.193003, 4.192909, 4.192825, 4.192732, 4.192663, 4.192593, 4.192488, 4.192437, 4.19232, 4.192272, 4.192211, 4.192132, 4.192019, 4.191963, 4.191901, 4.191837, 4.191764, 4.191686, 4.191611, 4.191547, 4.191441, 4.191411, 4.191347, 4.191266, 4.191222, 4.191137, 4.191082, 4.191011, 4.19094, 4.190892, 4.190829, 4.190762, 4.190716, 4.19067, 4.190578, 4.190529, 4.190472, 4.190387, 4.19031, 4.190259, 4.190204, 4.190176, 4.190136, 4.190057, 4.189978, 4.189935, 4.189854, 4.189799, 4.18978, 4.189721, 4.189628, 4.189612, 4.189538, 4.189517, 4.189418, 4.189378, 4.189307, 4.189277, 4.189243, 4.18919, 4.18919]",1.866373,3.8,4.1
20,1.2,2.4,25,"[0.0, 0.005796584536132743, 0.014446780734474057, 0.023841664456283884, 0.03430467695587547, 0.04582218898031265, 0.05876068789254413, 0.07392071046211504, 0.09153964268486625, 0.11230720499062258, 0.13594925690013693, 0.16272576566863528, 0.19142736083953515, 0.2215828916085869, 0.2522728616811987, 0.28371615325558613, 0.3170667362567792, 0.3510392364055292, 0.3842175527135761, 0.4159341462379533, 0.4460560824489788, 0.4748492243589732, 0.5024746824667723, 0.5289740240646257, 0.5542230642664601, 0.5786168536279899, 0.6022285875051112, 0.6250563983659907, 0.647161691259104, 0.6685237208392891, 0.6894091567605884, 0.7096928115566219, 0.7294197406875726, 0.7488105215484453, 0.7676651193959623, 0.7861367244897957, 0.8042736689330658, 0.821869955836876, 0.8391579099750615, 0.8561402303974197, 0.8728195327525323, 0.8891827775674392, 0.9051597808587168, 0.920990830691756, 0.9365897110936665, 0.9517613467766102, 0.9668158822218287, 0.9814671187336472, 0.9960182046133936, 1.0100249000000001]","[4.197252, 4.196845, 4.196519, 4.19625, 4.196043, 4.195864, 4.195632, 4.195481, 4.195311, 4.195175, 4.195034, 4.194916, 4.194772, 4.194654, 4.194546, 4.194417, 4.194323, 4.194188, 4.194108, 4.194023, 4.193918, 4.19379, 4.193678, 4.193628, 4.193496, 4.193436, 4.193347, 4.193258, 4.19315, 4.193047, 4.192968, 4.192918, 4.192844, 4.192757, 4.192673, 4.192599, 4.192481, 4.192398, 4.192352, 4.19222, 4.192179, 4.192117, 4.192037, 4.191949, 4.191904, 4.191841, 4.191783, 4.191706, 4.191596, 4.191556, 4.191484, 4.191412, 4.191351, 4.191304, 4.191217, 4.19117, 4.191074, 4.191022, 4.19099, 4.190917, 4.19085, 4.19077, 4.190731, 4.190645, 4.190598, 4.190529, 4.190477, 4.190397, 4.190382, 4.190268, 4.190272, 4.190193, 4.190124, 4.190084, 4.189995, 4.189934, 4.189891, 4.189833, 4.189786, 4.189741, 4.189705, 4.189613, 4.189574, 4.189528, 4.189451, 4.189402, 4.189345, 4.189311, 4.189275, 4.189206, 4.189206]",1.864952,3.8,4.1
