Repository: terencetaothucb/Prediction-of-second-life-battery-degradation-trajectory-using-iMODEL

# Prediction-of-second-life-battery-degradation-trajectory-enabled-by-interpretable-Mixture-of-Experts

As electric vehicle batteries reach end-of-life, their residual capacity presents substantial opportunities for second-life applications. However, ensuring safe and sustainable reusing remains challenging due to the absence of historical data and the uncertainty of future operating conditions. Conventional models often rely on consistent use profiles and complete cycling histories, which are rarely available in real-world practice. This study introduces a interpretable mixture of experts (IMOE) framework that classifies internal degradation modes from partial, field-accessible signals, such as voltage relaxation and partial charging data, captured at random states of charge regions. Integrating assumed but uncertain future use scenarios, IMOE enables accurate, long-horizon degradation trajectory prediction without prior cycling data. Its interpretable architecture reveals latent degradation modes that correspond to external trajectory geometry, serving as initial points for iterative degradation trajectory prediction in extended second-life uses. This physics-informed approach bridges data-driven modeling with domain knowledge, offering a scalable, explainable, and computationally efficient tool for second-life battery deployment. The IMOE holds broad implications for proactive fault detection, reliability assessment, and the durable operation of critical infrastructures such as grid-scale energy storage systems and massive electric vehicles.

## Highlights
- Interpretable mixture of experts network for battery degradation trajectories prediction.
- Adaptive multi-degradation prediction module for latent degradation trend representation.
- Future use-dependent degradation trajectories prediction within a millisecond per battery.
- Interpretability, generalizability and accessibility for safe and sustainable second-life uses.

## 1.1 Enviroments
* Python (Jupyter notebook)

# 2. Datasets
The raw data can be accessed via the following link:
* [TPSL-Dataset](https://data.mendeley.com/datasets/kw34hhw7xg/2)
* [UL-Dataset](https://doi.org/10.5281/zenodo.6379165)
* [LSD-Dataset](https://doi.org/10.5281/zenodo.14859405)

# 3. Demo
We provide a detailed demo of our code running on the UL, TPSL, LSD datasets.
1. Download the original data, run the `-data-generate.ipynb` file to generate the preprocessed data, and there is example data in the dataset.
2. Run the `run.py` file to train our model. The program will generate a folder named `checkpoint` and save the results in it.
3. You can change `setattr(args,'dataset')` to select the UL, TPSL, LSD datasets. It will generate a folder in the `checkpoint` to save the results of the corresponding datasets (UL, TPSL or LSD).
4. Run the `PolynomialFeatures.ipynb` file will generate predictions of degradation trajectories under the condition that historical data is known and future operating conditions remain constant. The results will be save it in the `results` folder.

**Note: The results presented in this paper were not obtained through specific hyperparameter optimization. You may experiment with alternative hyperparameters to achieve similar or potentially improved outcomes.
Due to the inherent stochasticity of neural networks, the acquired expert weights will not remain identical across different runs. However, it is evident that significant differences exist among distinct aging stages.**

In addition, we also provide the results of our training, 
which are saved in the `checkpoint` folder.
These results correspond exactly to the data in our manuscript.

What's more, we also provide the codes corresponding to the Figures in our manuscript, 
which are saved in the `Fig 3c-Fig 5d` folder.
You can use these codes to draw the Figures in the manuscript.

File: IMOE/dataset/LSD/45.csv (part 1 of 21)
Cycle,Charge_Current,Discharge_Current,Temperature,Capacity_Increment,Relaxation_Voltage,Discharge_Capacity,Start_Voltage,End_Voltage
1,1.2,0.5,25,"[0.0, 0.008684919515125233, 0.01867707112082903, 0.029426541613520263, 0.04091816878916171, 0.05329258678445367, 0.06731871736549105, 0.08277159905681994, 0.100677355744414, 0.12147232198584626, 0.14557235439638475, 0.17232498539174304, 0.20118798367346793, 0.23055592148167112, 0.2602496054945058, 0.2897322788695724, 0.3190834913039663, 0.34834105211350985, 0.37782939350649225, 0.40747707065575045, 0.4366270573315294, 0.46517246537838763, 0.49285227427829137, 0.5195451052048154, 0.5455883100951736, 0.5706666197923543, 0.594834870532326, 0.6183329481637115, 0.6409322150666044, 0.6631340465031679, 0.684573570751113, 0.7054733331123477, 0.7258536758993157, 0.7456745896070208, 0.7650855102376295, 0.783873228571428, 0.8025528541450764, 0.8206829774797874, 0.8384722779297997, 0.8558646203904294, 0.8729200054588094, 0.8896155716318058, 0.9061870724738671, 0.9222932480707896, 0.9381061386283417, 0.9536320860698818, 0.968934145194042, 0.9838934428614939, 0.9987064106803675, 1.0101464]","[4.197045, 4.196559, 4.196267, 4.196008, 4.195734, 4.195556, 4.195384, 4.195157, 4.19499, 4.194847, 4.194699, 4.194555, 4.194367, 4.194283, 4.194232, 4.194012, 4.193914, 4.193768, 4.193702, 4.193554, 4.193433, 4.193339, 4.19323, 4.193132, 4.192991, 4.192886, 4.192767, 4.192724, 4.192631, 4.192543, 4.192451, 4.192369, 4.192231, 4.192141, 4.192083, 4.192008, 4.191911, 4.191817, 4.191723, 4.19164, 4.19154, 4.191436, 4.191384, 4.191326, 4.191231, 4.191119, 4.191037, 4.190997, 4.190918, 4.190812, 4.190758, 4.190694, 4.190622, 4.190505, 4.190494, 4.190433, 4.190317, 4.190249, 4.190097, 4.190073, 4.189993, 4.189925, 4.189847, 4.189804, 4.189717, 4.189667, 4.189599, 4.189501, 4.189446, 4.189415, 4.189335, 4.189265, 4.18915, 4.18911, 4.189026, 4.189027, 4.188903, 4.188854, 4.188778, 4.188732, 4.188693, 4.188643, 4.188583, 4.18847, 4.188428, 4.188382, 4.188295, 4.188243, 4.188138, 4.188094, 4.188107]",1.887701,3.8,4.1
2,1.2,2.4,25,"[0.0, 0.010039929644844708, 0.022538478067682416, 0.035514487967740455, 0.04911435743680084, 0.06369061980143356, 0.07922680363865245, 0.0965062237340635, 0.1165679140230351, 0.1397870994996063, 0.1668544004700572, 0.1964432749812108, 0.22760538029382962, 0.25850237828377454, 0.2891054857142852, 0.3191666023090374, 0.3487160767942782, 0.3781015862063968, 0.4076448319649807, 0.4369832287298834, 0.4663002312519027, 0.49503722558139407, 0.523063093370104, 0.5501293370766394, 0.5765526878467085, 0.6020567295930941, 0.6266608565733244, 0.6507424406444678, 0.6739181877310909, 0.6965919236314067, 0.7184757888584695, 0.7398860928070999, 0.76085852066114, 0.7811918996514672, 0.8012505217263949, 0.8207675020666504, 0.8397788704859176, 0.8584923984502878, 0.8766811766784434, 0.8948172131654336, 0.9125426515636968, 0.929908994267559, 0.946881080932456, 0.9639111862323863, 0.9802189873417705, 0.9965363549434986, 1.0125677647464677, 1.0283748106139887, 1.043801553615479, 1.056862]","[4.19702, 4.196571, 4.196286, 4.195953, 4.195748, 4.195529, 4.195314, 4.195146, 4.194972, 4.194842, 4.194623, 4.19452, 4.194371, 4.194232, 4.194088, 4.193996, 4.193891, 4.193803, 4.193647, 4.19351, 4.193381, 4.193334, 4.193171, 4.193118, 4.192939, 4.19288, 4.192764, 4.192645, 4.192605, 4.192455, 4.192384, 4.192266, 4.192191, 4.192111, 4.191997, 4.191922, 4.191821, 4.191717, 4.191699, 4.191601, 4.191466, 4.191382, 4.19129, 4.191191, 4.191128, 4.191032, 4.190935, 4.190885, 4.190719, 4.190705, 4.19064, 4.190533, 4.190464, 4.190361, 4.190322, 4.190276, 4.190139, 4.19008, 4.190029, 4.189962, 4.189867, 4.18976, 4.189706, 4.189628, 4.18955, 4.189477, 4.189436, 4.189341, 4.189281, 4.18917, 4.189129, 4.189142, 4.189037, 4.188964, 4.188872, 4.188795, 4.188714, 4.188644, 4.188607, 4.188538, 4.188481, 4.188389, 4.188349, 4.188247, 4.188209, 4.188159, 4.188059, 4.188008, 4.1879, 4.187899, 4.187902]",1.887043,3.8,4.1
3,1.2,2.4,25,"[0.0, 0.006454354916180544, 0.016161838022512365, 0.026450156606809327, 0.03762166044698048, 0.04962509680105551, 0.0631190523710104, 0.07812867233009624, 0.09535181297579473, 0.11551862646547864, 0.13899386352131285, 0.16520775059523732, 0.19349404376880527, 0.22244291150568038, 0.2517191687423682, 0.2807085678130864, 0.30949631362738406, 0.3385372924101875, 0.36786432613616715, 0.39687204046838154, 0.42631341972886727, 0.4548189115288207, 0.48270495521573364, 0.5094856050625924, 0.5354201021664442, 0.560415421691709, 0.584632079142855, 0.6079568426542407, 0.6305645708074525, 0.6525645017802844, 0.6739918228776525, 0.6946103507039512, 0.714917963904348, 0.7345942430451893, 0.7538270893972483, 0.7725961117716376, 0.7909287567689234, 0.808899390085727, 0.8264615219878167, 0.8438988595145255, 0.860672095153721, 0.8772847934664033, 0.8936328279100517, 0.9095769287259662, 0.9251969849298362, 0.940779882416651, 0.955849498281416, 0.9707606470336977, 0.985503964929675, 0.9967839]","[4.197042, 4.196608, 4.196273, 4.196, 4.195779, 4.195565, 4.195283, 4.195151, 4.194995, 4.194873, 4.194711, 4.194523, 4.194421, 4.194232, 4.19415, 4.194032, 4.193861, 4.193738, 4.193701, 4.193527, 4.193447, 4.193359, 4.193209, 4.193097, 4.193014, 4.192862, 4.192804, 4.192696, 4.192658, 4.192478, 4.19242, 4.1923, 4.192277, 4.192198, 4.192059, 4.191971, 4.191842, 4.191753, 4.191689, 4.191631, 4.191614, 4.191471, 4.1914, 4.19129, 4.191192, 4.191172, 4.191058, 4.190971, 4.190868, 4.190806, 4.190719, 4.190699, 4.190588, 4.190514, 4.19043, 4.190345, 4.190296, 4.190217, 4.19018, 4.190029, 4.18996, 4.189846, 4.189845, 4.189821, 4.189762, 4.189673, 4.18955, 4.189493, 4.189403, 4.189375, 4.189306, 4.189269, 4.189131, 4.189132, 4.189019, 4.188982, 4.188983, 4.18889, 4.188752, 4.18872, 4.188679, 4.188602, 4.188468, 4.188486, 4.188458, 4.188358, 4.188265, 4.18824, 4.188201, 4.188065, 4.188082]",1.886385,3.8,4.1
4,1.2,2.4,25,"[0.0, 0.006608029493206186, 0.01609132626183099, 0.026188404789670966, 0.03702005717419993, 0.048920998503158175, 0.062269777518059066, 0.07679250125980411, 0.09377319552367205, 0.11350704325220545, 0.13612519625492125, 0.16199698206033397, 0.18952754585635245, 0.21813218681591195, 0.24698011540860865, 0.2753626142327053, 0.3038907080770324, 0.3327057962242188, 0.36211194636385374, 0.39100004569732105, 0.419928934125662, 0.44831868404588027, 0.47588549100930344, 0.5027467155076039, 0.5283167913265301, 0.5533140971720102, 0.5772839241982488, 0.6006145292128277, 0.623073530981066, 0.6451434397959162, 0.6664054694663315, 0.687023218112244, 0.7071971462430412, 0.7269986608462816, 0.7462371028137693, 0.764914101447333, 0.7832552992217677, 0.8011396448832763, 0.8188301966323853, 0.8359713383600137, 0.8528523255937149, 0.8695123687213661, 0.8857623152395572, 0.9017672098666477, 0.9174215065427577, 0.9328470914831105, 0.948082749928456, 0.9629279634502971, 0.9776157357311576, 0.9901213000000001]","[4.197013, 4.19659, 4.196292, 4.195979, 4.195732, 4.195556, 4.195347, 4.195135, 4.195004, 4.194823, 4.194602, 4.194542, 4.194417, 4.194256, 4.19418, 4.194036, 4.19391, 4.193763, 4.193715, 4.193553, 4.193428, 4.193285, 4.193188, 4.193073, 4.193006, 4.192894, 4.192789, 4.192724, 4.192611, 4.192489, 4.192382, 4.192378, 4.192216, 4.192143, 4.192043, 4.191993, 4.191919, 4.191802, 4.191759, 4.191629, 4.191548, 4.191534, 4.191336, 4.191359, 4.191214, 4.191124, 4.191072, 4.190974, 4.190908, 4.190769, 4.19075, 4.19065, 4.190574, 4.190576, 4.190451, 4.190444, 4.190382, 4.190242, 4.190191, 4.190228, 4.190058, 4.189976, 4.189873, 4.189832, 4.189767, 4.189699, 4.189658, 4.18962, 4.189491, 4.18943, 4.189396, 4.189303, 4.18923, 4.189187, 4.189113, 4.189074, 4.188964, 4.18887, 4.188866, 4.188766, 4.188693, 4.188669, 4.188572, 4.188515, 4.188561, 4.188416, 4.188371, 4.188363, 4.188211, 4.188204, 4.188211]",1.8857270000000002,3.8,4.1
5,1.2,2.4,25,"[0.0, 0.008245921850043691, 0.017655326183158043, 0.027695579902074274, 0.038599693015461456, 0.05040320915648655, 0.0634345380075072, 0.07805353316675676, 0.09490480141825339, 0.1143676655699454, 0.13693125533541792, 0.16225901934243112, 0.18997270175172312, 0.2183358753874682, 0.2467047938366709, 0.2754011221397634, 0.30365798072402983, 0.3320535057479611, 0.36085365385103163, 0.38952857274648056, 0.4185663155409194, 0.4469671932738094, 0.47441056587983377, 0.5011589729719237, 0.5267099063607555, 0.5516653669402263, 0.5755516711686216, 0.59878814442335, 0.621308368489404, 0.643430484926415, 0.664284427727181, 0.6851455008673462, 0.7053211725905255, 0.7247992352795537, 0.7440821704649542, 0.7628461202151375, 0.7811293545909849, 0.7989877952374622, 0.8166062105543829, 0.8338280198591003, 0.8506362615412824, 0.8671075299636665, 0.8834560895497489, 0.8993251898705247, 0.9151213256449736, 0.9305209019260948, 0.9457316420177219, 0.9605487902430113, 0.9751785335047755, 0.9867910999999999]","[4.197064, 4.196558, 4.19627, 4.196037, 4.19575, 4.195558, 4.19535, 4.195123, 4.194968, 4.194833, 4.194645, 4.194604, 4.194437, 4.194283, 4.194108, 4.194024, 4.193889, 4.193758, 4.193649, 4.193531, 4.19343, 4.193326, 4.193226, 4.193151, 4.192998, 4.192955, 4.192783, 4.192736, 4.192637, 4.192557, 4.192382, 4.192367, 4.192358, 4.192169, 4.19212, 4.191975, 4.191892, 4.191886, 4.191727, 4.191625, 4.191577, 4.19146, 4.191401, 4.191325, 4.191303, 4.191154, 4.191091, 4.191018, 4.190944, 4.190889, 4.19079, 4.190729, 4.190705, 4.190586, 4.190545, 4.19042, 4.190359, 4.190238, 4.190207, 4.190136, 4.19007, 4.190048, 4.189894, 4.189847, 4.189837, 4.189768, 4.189661, 4.189583, 4.189506, 4.189486, 4.189395, 4.18933, 4.189269, 4.189213, 4.189176, 4.189083, 4.189043, 4.188948, 4.18892, 4.188847, 4.18876, 4.188728, 4.188654, 4.188572, 4.188508, 4.188503, 4.188363, 4.188352, 4.188272, 4.188272, 4.188277]",1.885069,3.8,4.1
6,1.2,0.5,25,"[0.0, 0.00702173028400091, 0.01660956137496894, 0.026523791240028655, 0.03736977099577099, 0.04914634111894739, 0.06218487165687503, 0.07674556656745973, 0.09334325788662143, 0.1126112928992736, 0.13515204631480054, 0.160622361368209, 0.1878296847496297, 0.2158583914466597, 0.24405218165584452, 0.27243894297898086, 0.30064602691671044, 0.3290794382653062, 0.3577522459333929, 0.38651904716650387, 0.4153322562870301, 0.44323672399243075, 0.470853345458621, 0.49733683498842807, 0.5229269274221381, 0.5477764269524853, 0.5716370218156208, 0.5948461172195283, 0.6171998237387737, 0.6391873285873175, 0.6601652678705685, 0.6811332586034801, 0.7010603650474528, 0.7207963921013575, 0.7401364854375968, 0.7587629090978784, 0.7771161456528808, 0.7949640775635627, 0.8125584365500704, 0.8298403554203145, 0.8466178768424497, 0.8632195142366951, 0.8793798325718826, 0.8954153865845654, 0.9109673440557157, 0.9263359383430178, 0.9414205171863795, 0.956258850158339, 0.970856631108355, 0.9834702000000001]","[4.197017, 4.196654, 4.196274, 4.196014, 4.195767, 4.195561, 4.195342, 4.19518, 4.194999, 4.194829, 4.194677, 4.194557, 4.194429, 4.194282, 4.194112, 4.19401, 4.193904, 4.193841, 4.193689, 4.193576, 4.193445, 4.193379, 4.193277, 4.193182, 4.193084, 4.192935, 4.192873, 4.19279, 4.192664, 4.192555, 4.192468, 4.192383, 4.192263, 4.192249, 4.192071, 4.192045, 4.191986, 4.191889, 4.191784, 4.191638, 4.191592, 4.191447, 4.191423, 4.19137, 4.191281, 4.191214, 4.19111, 4.191026, 4.190982, 4.19091, 4.190799, 4.190756, 4.19064, 4.190595, 4.190533, 4.190463, 4.190395, 4.190338, 4.190253, 4.190159, 4.190122, 4.190016, 4.189951, 4.189856, 4.189791, 4.189729, 4.189723, 4.189647, 4.189566, 4.189479, 4.189434, 4.189381, 4.189311, 4.189288, 4.189183, 4.189134, 4.189049, 4.189007, 4.188967, 4.188874, 4.188806, 4.188714, 4.18868, 4.18861, 4.188591, 4.188494, 4.188463, 4.188392, 4.188385, 4.188305, 4.188317]",1.884411,3.8,4.1
7,1.2,2.4,25,"[0.0, 0.0118407659827032, 0.02400818346522296, 0.036745749024271274, 0.05030712192138112, 0.06463793326659775, 0.07992288747435436, 0.09699191446108116, 0.11675906958787555, 0.13999525883577799, 0.1667768281195108, 0.19603380874635593, 0.2270657105648579, 0.2575017815040527, 0.28759014482306655, 0.3173077986064896, 0.3466598199842227, 0.37561828733407376, 0.4051590201166172, 0.4342884138318802, 0.4635422859560361, 0.4919920693224714, 0.5201693301640014, 0.5471141199747162, 0.5734702651078242, 0.5988022637788012, 0.6235083951382582, 0.6475101968390865, 0.670535017443608, 0.6931721649063733, 0.7152102685172433, 0.7364414171981936, 0.7573122517806304, 0.7776653655172404, 0.7976087650708651, 0.816942650104325, 0.8361598970225462, 0.8546516987366369, 0.8730758649188134, 0.8910339345715285, 0.9085499081055556, 0.9259981511563514, 0.9429704263305315, 0.9597212330348696, 0.9762415550375741, 0.9924024072709859, 1.0084216572688705, 1.0241239056625049, 1.0394291300836438, 1.0535264]","[4.197009, 4.196584, 4.196278, 4.196007, 4.195782, 4.195517, 4.195271, 4.19515, 4.194908, 4.194844, 4.194668, 4.194536, 4.194381, 4.19423, 4.194078, 4.193983, 4.193877, 4.193734, 4.193617, 4.193529, 4.193396, 4.193285, 4.193184, 4.193032, 4.193007, 4.192846, 4.192767, 4.192662, 4.192568, 4.192443, 4.192393, 4.192277, 4.192132, 4.192085, 4.191975, 4.191885, 4.191845, 4.19172, 4.191633, 4.191501, 4.191449, 4.191401, 4.191303, 4.191185, 4.191142, 4.191069, 4.19096, 4.190891, 4.190772, 4.190723, 4.190662, 4.190522, 4.190451, 4.190387, 4.190341, 4.190183, 4.190158, 4.190116, 4.189996, 4.189957, 4.189873, 4.18979, 4.189699, 4.18962, 4.189599, 4.189484, 4.189446, 4.189354, 4.189252, 4.18916, 4.18915, 4.189042, 4.188982, 4.1889, 4.188873, 4.188785, 4.18871, 4.188658, 4.188595, 4.188526, 4.188468, 4.188396, 4.188291, 4.188241, 4.188183, 4.188124, 4.188078, 4.188021, 4.187953, 4.187896, 4.187881]",1.8833366,3.8,4.1
8,1.2,2.4,25,"[0.0, 0.007146549960568321, 0.01674781841675435, 0.02693626634744456, 0.037995252547751185, 0.050028549370706804, 0.06330012090269488, 0.07798204120099048, 0.09512188425471468, 0.11490793280438796, 0.13775375297311335, 0.16345262100205102, 0.1913045142142026, 0.21971275000684634, 0.2484400059845551, 0.277228926854328, 0.3056551895234366, 0.3343502040816324, 0.363159903553386, 0.39235668715538674, 0.4211500517099108, 0.44953994554579557, 0.477061063095931, 0.5039093653365814, 0.5298549942352196, 0.554626179228126, 0.5789110100840322, 0.6021181437453731, 0.6246882470693861, 0.6466554677066898, 0.6679903264804095, 0.6885642879863664, 0.7088206202151668, 0.7283971134234236, 0.7476174383839364, 0.7664175186853475, 0.7846294801349111, 0.802476030462585, 0.8200651728711577, 0.8372644304387737, 0.8541728307788427, 0.8706814396890025, 0.8869558006726707, 0.9029364113247781, 0.9186245914649863, 0.9338839593009948, 0.949160093968218, 0.964049489980399, 0.9786022019926904, 0.9901257]","[4.197022, 4.196624, 4.19626, 4.195961, 4.195779, 4.195544, 4.195325, 4.195115, 4.194931, 4.194808, 4.19468, 4.194491, 4.194378, 4.194306, 4.194149, 4.194023, 4.193892, 4.193778, 4.19371, 4.193505, 4.193406, 4.193329, 4.19318, 4.19312, 4.192985, 4.192923, 4.192823, 4.19272, 4.192618, 4.192522, 4.192435, 4.192367, 4.192242, 4.192201, 4.192075, 4.19193, 4.191892, 4.191756, 4.19172, 4.191631, 4.191594, 4.191432, 4.191417, 4.191352, 4.19122, 4.191164, 4.191091, 4.190999, 4.190897, 4.190823, 4.190734, 4.190717, 4.190628, 4.190505, 4.190444, 4.190359, 4.190312, 4.190201, 4.190162, 4.190115, 4.190032, 4.189945, 4.189867, 4.189769, 4.189736, 4.189723, 4.189579, 4.189518, 4.189466, 4.189416, 4.189344, 4.189249, 4.189193, 4.189107, 4.189045, 4.188917, 4.188948, 4.18887, 4.188822, 4.188714, 4.188672, 4.188618, 4.188524, 4.188519, 4.188386, 4.188411, 4.188342, 4.188291, 4.188209, 4.188124, 4.188124]",1.8822622,3.8,4.1
9,1.2,2.4,25,"[0.0, 0.00781862569792871, 0.01727278408360941, 0.02737992384049373, 0.038275569151318745, 0.05013089009704341, 0.06322860061826258, 0.07785336632498852, 0.0946120722398496, 0.11392851288537856, 0.1365295701162839, 0.1618248124214142, 0.18932390990229128, 0.2174177559309419, 0.2461051972160123, 0.2743503283791151, 0.3027446910956543, 0.33116780406467217, 0.35989476097396944, 0.38852051564625756, 0.41744365937933026, 0.44549816306203716, 0.4729993805893409, 0.49959389113660013, 0.525375784236452, 0.550199238143143, 0.5741664162643364, 0.5974825601117121, 0.619741109593763, 0.6416681571600052, 0.6629162777083203, 0.6836900747826721, 0.703629685748016, 0.723566242544392, 0.7424678360149496, 0.7612293960084029, 0.7795205610275691, 0.7974802249541624, 0.8148324811026971, 0.8320516387854149, 0.8488665911164469, 0.8654022662300815, 0.881668362877664, 0.8975989708409433, 0.9132781265306109, 0.928539385773334, 0.943708096998279, 0.9586958119940039, 0.9732652257636423, 0.9867578000000001]","[4.196992, 4.19662, 4.19632, 4.196081, 4.195776, 4.19553, 4.195336, 4.195158, 4.194993, 4.194859, 4.194684, 4.194555, 4.194385, 4.19427, 4.194123, 4.194051, 4.193896, 4.193797, 4.193738, 4.193539, 4.193431, 4.193342, 4.193201, 4.193149, 4.193034, 4.192938, 4.192851, 4.192784, 4.192605, 4.192537, 4.192459, 4.192372, 4.192273, 4.192185, 4.192083, 4.191977, 4.191886, 4.191827, 4.191732, 4.191681, 4.19155, 4.191479, 4.191398, 4.191303, 4.191261, 4.191202, 4.191124, 4.190957, 4.190929, 4.190814, 4.190803, 4.190729, 4.190661, 4.190529, 4.190508, 4.190435, 4.190354, 4.190281, 4.190213, 4.190141, 4.190064, 4.189993, 4.189944, 4.189868, 4.189785, 4.189711, 4.189654, 4.189602, 4.189547, 4.189476, 4.189415, 4.189294, 4.189303, 4.18918, 4.189171, 4.189092, 4.188999, 4.188926, 4.188851, 4.188837, 4.188806, 4.188701, 4.188644, 4.188614, 4.18855, 4.188457, 4.188446, 4.188384, 4.188297, 4.188255, 4.188244]",1.8811878,3.8,4.1
10,1.2,2.4,25,"[0.0, 0.006865522280522118, 0.01640398766198503, 0.026421566586422335, 0.037253644953744225, 0.049127976355031105, 0.06211082675026891, 0.07666448771929732, 0.0932539533542644, 0.11244765665586515, 0.1347345214100968, 0.1601330911196915, 0.18729717587709135, 0.21535278082089868, 0.24344789496922167, 0.27177149875283335, 0.3000525510148988, 0.3280679053920228, 0.3567136897401255, 0.38540732334095307, 0.41416420118517605, 0.4423076720178818, 0.4698576283009567, 0.4961487082185647, 0.5218735563936963, 0.546392188123314, 0.5704890289082599, 0.5933926684084366, 0.6158828577533566, 0.6375802334315156, 0.6586474771453029, 0.6792544442078977, 0.6993857437295802, 0.7188419588787214, 0.7380983747952173, 0.7568753989859295, 0.7749403270422534, 0.792860464960008, 0.810345377513194, 0.8275421091236485, 0.8442593899940072, 0.8607174142857144, 0.8768497549450552, 0.8927740580819788, 0.9083555593248608, 0.9235731913445461, 0.9387113867244953, 0.9535295098024877, 0.9680994632653065, 0.9801186999999999]","[4.197043, 4.196603, 4.196253, 4.195987, 4.195736, 4.195573, 4.195338, 4.19516, 4.195014, 4.194802, 4.194722, 4.194547, 4.194427, 4.194265, 4.194194, 4.194059, 4.193884, 4.193767, 4.193676, 4.193588, 4.193463, 4.193322, 4.193226, 4.193131, 4.193042, 4.192961, 4.192863, 4.192768, 4.192607, 4.192542, 4.192455, 4.192355, 4.192276, 4.192192, 4.192066, 4.192033, 4.191936, 4.191798, 4.191721, 4.191635, 4.191565, 4.191515, 4.191453, 4.191345, 4.191268, 4.191206, 4.191077, 4.191028, 4.190979, 4.190882, 4.1908, 4.190695, 4.190675, 4.190596, 4.190512, 4.190447, 4.190346, 4.190286, 4.190224, 4.190135, 4.190089, 4.190049, 4.189953, 4.189868, 4.189819, 4.189774, 4.189689, 4.189658, 4.189559, 4.189462, 4.189433, 4.189323, 4.189365, 4.189254, 4.18919, 4.18906, 4.189035, 4.188997, 4.188905, 4.188846, 4.188783, 4.188754, 4.188686, 4.188629, 4.188549, 4.18847, 4.188472, 4.188367, 4.188338, 4.188262, 4.188255]",1.8801134,3.8,4.1
11,1.2,0.5,25,"[0.0, 0.006030836989233457, 0.0154579488022131, 0.025535286486146225, 0.0363355700128791, 0.04809775724801604, 0.061137868746040686, 0.07569239475437925, 0.09229232551020419, 0.11149327100939885, 0.13351539216664024, 0.1586743267460016, 0.1854644769738191, 0.21369738348948228, 0.2418988393562955, 0.26996823609855647, 0.29799175586021975, 0.32603193267205755, 0.35449890740977863, 0.3828047805127204, 0.41165342771706737, 0.4397329428571429, 0.466965299776704, 0.4930854828891157, 0.5187381590189664, 0.5433281211755465, 0.56703012230722, 0.5901738766405366, 0.6126217181560718, 0.6342944158061609, 0.6553846920542826, 0.6759080265142193, 0.6960260550619836, 0.7155511127555497, 0.7347369629715219, 0.753409833333332, 0.7715951155529105, 0.7893225479967715, 0.8067189845016262, 0.8239873714692164, 0.8406461552668695, 0.8572257299385768, 0.8732816069007259, 0.8892523491553317, 0.9047593778417127, 0.9201757191860629, 0.9351896211596533, 0.9499918487852279, 0.9646344862650944, 0.9767760000000001]","[4.197027, 4.196599, 4.196303, 4.196014, 4.195758, 4.195555, 4.195349, 4.19513, 4.195028, 4.19481, 4.194652, 4.194513, 4.19443, 4.19423, 4.19413, 4.194046, 4.193938, 4.193801, 4.193659, 4.19354, 4.193431, 4.193347, 4.193203, 4.193139, 4.193038, 4.192944, 4.19284, 4.192744, 4.192632, 4.192558, 4.192452, 4.192369, 4.192276, 4.192173, 4.19208, 4.191998, 4.191948, 4.191837, 4.191776, 4.191689, 4.191602, 4.191534, 4.191446, 4.191344, 4.191317, 4.191175, 4.191134, 4.191073, 4.190941, 4.190883, 4.190836, 4.190756, 4.190688, 4.190592, 4.190497, 4.190444, 4.190374, 4.190291, 4.190209, 4.190184, 4.190075, 4.190054, 4.189982, 4.189947, 4.189843, 4.189759, 4.189715, 4.189659, 4.189588, 4.189487, 4.189411, 4.189394, 4.189264, 4.189249, 4.189151, 4.189153, 4.18904, 4.18899, 4.188916, 4.188859, 4.188847, 4.18879, 4.188665, 4.188651, 4.188595, 4.188545, 4.188468, 4.1884, 4.188304, 4.188319, 4.188312]",1.879039,3.8,4.1
12,1.2,2.4,25,"[0.0, 0.011206943537008046, 0.023472951299315564, 0.036161052929687104, 0.049576319367968, 0.06378053568846234, 0.0791040743573759, 0.09616478981804008, 0.11547104131274108, 0.1383540117092443, 0.1646948852433264, 0.1941789320657333, 0.2244964426775026, 0.25519066878835306, 0.2849553687084714, 0.3145617711370261, 0.3434209797877771, 0.37258199228316236, 0.4014802341245507, 0.43066922547928077, 0.45925377029450065, 0.4877855307153788, 0.5154453628649268, 0.5424108227789316, 0.5688460224539025, 0.5942915007631304, 0.6188924796386087, 0.6426471144703817, 0.6657380647346022, 0.6882040235809751, 0.7100941523132811, 0.7312861804618888, 0.7520288035559966, 0.7724283693917936, 0.7921725496534473, 0.8114783709310582, 0.830533503832179, 0.8491519065165491, 0.8671681812676264, 0.8852516314218228, 0.9030286186224501, 0.9200201996096253, 0.9370530533784587, 0.9537301094709725, 0.9700352456134891, 0.9861804630387361, 1.0020339718990383, 1.01757627105211, 1.0329210800639215, 1.0468235000000001]","[4.197047, 4.196609, 4.196276, 4.195988, 4.195718, 4.195549, 4.195283, 4.195165, 4.195, 4.1948, 4.194663, 4.19452, 4.194396, 4.194272, 4.194149, 4.193979, 4.193841, 4.193789, 4.193653, 4.193522, 4.193394, 4.19332, 4.193205, 4.193067, 4.192978, 4.192864, 4.192726, 4.192696, 4.192569, 4.192477, 4.1924, 4.192296, 4.192179, 4.192089, 4.192049, 4.191932, 4.191814, 4.191741, 4.191627, 4.191532, 4.191444, 4.191434, 4.191288, 4.191154, 4.191139, 4.191053, 4.190915, 4.190877, 4.190835, 4.190752, 4.190649, 4.190564, 4.190445, 4.19034, 4.190323, 4.190185, 4.190175, 4.190132, 4.190048, 4.189944, 4.189856, 4.189764, 4.189739, 4.189649, 4.189562, 4.189472, 4.189408, 4.189423, 4.189257, 4.189263, 4.189157, 4.189097, 4.189009, 4.188953, 4.188858, 4.188798, 4.188763, 4.188736, 4.188594, 4.18855, 4.188498, 4.188389, 4.188329, 4.1883, 4.188156, 4.188143, 4.188076, 4.187992, 4.187912, 4.187906, 4.187906]",1.8777954,3.8,4.1
13,1.2,2.4,25,"[0.0, 0.006061173160997302, 0.015638933187052256, 0.025876741932381236, 0.036900302403008456, 0.048812387858998024, 0.062117947522675465, 0.07685481142183212, 0.09377195453868098, 0.11324400097836892, 0.13618740697406684, 0.16166651025081802, 0.1891734794841256, 0.2176522518104005, 0.2460794491060147, 0.274572987040815, 0.30283936443070386, 0.33146229981801634, 0.3601839983317566, 0.3890141904943291, 0.41773002960581435, 0.4456758426129425, 0.47340416330622276, 0.49972787983608297, 0.5251501286164455, 0.5500375194318079, 0.5741799564602619, 0.5973983087621497, 0.6199649717054885, 0.6417620830547208, 0.662915428409363, 0.6836025966811761, 0.7037493829299148, 0.7233259798520726, 0.7424405600247599, 0.7611208463241439, 0.7793845124828724, 0.797336674881989, 0.8146790237319732, 0.8318711051129744, 0.8487304280037311, 0.8651196196314586, 0.8812566010373877, 0.8971204114648228, 0.912788213667284, 0.9281484007380061, 0.9432709563318755, 0.9580185773803447, 0.9725901776727324, 0.986769]","[4.197074, 4.196595, 4.196299, 4.195975, 4.195732, 4.195512, 4.195376, 4.195076, 4.194965, 4.194824, 4.194653, 4.194492, 4.194374, 4.194293, 4.194069, 4.193963, 4.193802, 4.193748, 4.193649, 4.193492, 4.193327, 4.193278, 4.193191, 4.193095, 4.192931, 4.192876, 4.192811, 4.192673, 4.192542, 4.192505, 4.192382, 4.192272, 4.192197, 4.192093, 4.192015, 4.191926, 4.191839, 4.191767, 4.191597, 4.191584, 4.19156, 4.19137, 4.191335, 4.191294, 4.191174, 4.191058, 4.191021, 4.190939, 4.190884, 4.190794, 4.19066, 4.190586, 4.190558, 4.190435, 4.190393, 4.190238, 4.190211, 4.190158, 4.190114, 4.190046, 4.189968, 4.189963, 4.189857, 4.189689, 4.189662, 4.189639, 4.189505, 4.189501, 4.18939, 4.189359, 4.189232, 4.18914, 4.18911, 4.189092, 4.188991, 4.188961, 4.188933, 4.188791, 4.188745, 4.188734, 4.188623, 4.188581, 4.188507, 4.188462, 4.188398, 4.188295, 4.188217, 4.188171, 4.188139, 4.188066, 4.188062]",1.8765517999999999,3.8,4.1
14,1.2,2.4,25,"[0.0, 0.006802974274072948, 0.016416310400860362, 0.026331849687268788, 0.03720908033269624, 0.04902397983917001, 0.062106739825911, 0.07679143157839077, 0.09321669339406186, 0.11247815361780997, 0.1347188602300626, 0.1598719592022023, 0.18697119929229652, 0.21503447170543508, 0.24302703031860276, 0.2711778108148578, 0.2991358563579266, 0.32749453951863383, 0.3558953453354856, 0.3845097335860046, 0.41290113502839143, 0.44100124125927254, 0.46821759256006057, 0.4947868257277904, 0.5199420562038449, 0.5449793010096662, 0.5688476936253419, 0.5919573003121498, 0.6143608857142844, 0.6361295098639445, 0.6572541295574398, 0.6778220182642738, 0.697800098886826, 0.7173489986980667, 0.7362794441059195, 0.7551116644919373, 0.7732611452369189, 0.791093566307277, 0.8086271294788396, 0.8258398191378382, 0.8425049420987102, 0.8590232341383399, 0.8751630150543528, 0.8910461661077624, 0.9065687459665135, 0.9218689099098658, 0.9369516104802149, 0.9516785583077794, 0.9663930908125604, 0.9801272999999999]","[4.197043, 4.196589, 4.196234, 4.195976, 4.195756, 4.195489, 4.195331, 4.195118, 4.19496, 4.194814, 4.194655, 4.194475, 4.194386, 4.194248, 4.194097, 4.193967, 4.193882, 4.193758, 4.193677, 4.193545, 4.193459, 4.193298, 4.193167, 4.193125, 4.192974, 4.192908, 4.192803, 4.192688, 4.192599, 4.192564, 4.192447, 4.19234, 4.19224, 4.192141, 4.192063, 4.191987, 4.191883, 4.191837, 4.191789, 4.191624, 4.191586, 4.191486, 4.19141, 4.191288, 4.191216, 4.191134, 4.191075, 4.191007, 4.190937, 4.190852, 4.190769, 4.190697, 4.190565, 4.190512, 4.190527, 4.190367, 4.190314, 4.190266, 4.19023, 4.190101, 4.190012, 4.189953, 4.189868, 4.189795, 4.189769, 4.189682, 4.18962, 4.189552, 4.189539, 4.189373, 4.189315, 4.189282, 4.18928, 4.189195, 4.189102, 4.189075, 4.188983, 4.188869, 4.188886, 4.188783, 4.18876, 4.188663, 4.188592, 4.188553, 4.188476, 4.188382, 4.188382, 4.188323, 4.188331, 4.18818, 4.18817]",1.8753082,3.8,4.1
15,1.2,2.4,25,"[0.0, 0.008488003156972651, 0.01793566346070352, 0.027962784020798326, 0.03883152702399553, 0.050631975716201816, 0.06348297856715851, 0.07792633777504654, 0.09450162683999061, 0.11344530562376792, 0.13551341530273167, 0.16049426117684476, 0.18742730349668382, 0.21520738456464203, 0.24326003744124272, 0.27113668586167683, 0.29912318882494515, 0.32725072503733155, 0.3557191276081372, 0.38425337762528045, 0.4124706908120921, 0.44060243594936666, 0.4678580806263761, 0.4939253205791506, 0.5194212491539802, 0.5441773270414088, 0.5677763691905725, 0.5908600034775154, 0.6132210306818168, 0.6349411460293943, 0.6560515580212337, 0.676733329015351, 0.6966838909408624, 0.7163060628559932, 0.735385407162978, 0.7539120577922084, 0.7721617430748532, 0.7900455117118994, 0.807345412419051, 0.8245057383288661, 0.8412331779470997, 0.8576653773104421, 0.8738470489111488, 0.889637202677759, 0.9050929818883733, 0.9203349619447769, 0.9353812718952101, 0.9502058920775758, 0.9646405024561406, 0.9767923999999999]","[4.196997, 4.19662, 4.196298, 4.195963, 4.195732, 4.195518, 4.195341, 4.195157, 4.194951, 4.19481, 4.19466, 4.194501, 4.194406, 4.194243, 4.194169, 4.193953, 4.19389, 4.193758, 4.193652, 4.193511, 4.193434, 4.193316, 4.193199, 4.193051, 4.19301, 4.192876, 4.192794, 4.192674, 4.192623, 4.192545, 4.192421, 4.192321, 4.192249, 4.192105, 4.192063, 4.191948, 4.191859, 4.191764, 4.191665, 4.191643, 4.191564, 4.191488, 4.191355, 4.191288, 4.19118, 4.191162, 4.191079, 4.190973, 4.19087, 4.190821, 4.190731, 4.19065, 4.190607, 4.190533, 4.19048, 4.190426, 4.19032, 4.190242, 4.190152, 4.190117, 4.189997, 4.189949, 4.18987, 4.189854, 4.189785, 4.189686, 4.189649, 4.189557, 4.189485, 4.189448, 4.189332, 4.189294, 4.189187, 4.189198, 4.189106, 4.189058, 4.18898, 4.188909, 4.188893, 4.188821, 4.188705, 4.188688, 4.188624, 4.188574, 4.188526, 4.188449, 4.188385, 4.188322, 4.188302, 4.188221, 4.188239]",1.8740646,3.8,4.1
16,1.2,0.5,25,"[0.0, 0.008171213670723557, 0.017543021865055256, 0.02753770225519621, 0.03838834842808096, 0.05012143624848013, 0.06314281556617286, 0.0775775081468303, 0.09397176125884653, 0.11292229493074694, 0.13487089931517632, 0.15935596215475578, 0.18635304383941853, 0.2137627134609409, 0.2418624764371094, 0.26958150995239855, 0.2971582390343736, 0.32525718116278435, 0.3534348419624566, 0.38206621924860756, 0.41048455880574414, 0.4384832609523805, 0.46574626535087577, 0.49188471887689783, 0.5170728642869477, 0.5417941584893741, 0.5654391955115433, 0.5885138825554561, 0.6106798051823701, 0.6323707258952622, 0.6535220973213075, 0.6740157302060523, 0.6939468739767293, 0.7133571992947166, 0.7324405962616818, 0.7509226427032566, 0.769155972560768, 0.7869690714991873, 0.804469000960192, 0.8214261047752297, 0.8381668539956534, 0.85455968059043, 0.8706301074489785, 0.8865371244457709, 0.9020267939822886, 0.9171856568749497, 0.9322705912780076, 0.9470614825719168, 0.9614377885640746, 0.973454]","[4.197012, 4.196565, 4.19624, 4.195991, 4.195748, 4.195522, 4.195344, 4.195179, 4.194988, 4.19484, 4.194642, 4.194489, 4.194421, 4.194282, 4.194078, 4.194008, 4.193845, 4.193742, 4.193632, 4.193545, 4.193421, 4.193288, 4.193155, 4.193081, 4.192962, 4.192933, 4.192798, 4.19268, 4.192543, 4.192448, 4.192388, 4.192331, 4.192216, 4.192146, 4.192025, 4.191993, 4.191868, 4.191761, 4.191685, 4.191597, 4.191568, 4.191446, 4.191397, 4.191263, 4.191223, 4.191121, 4.191079, 4.191014, 4.190922, 4.19084, 4.190715, 4.190656, 4.190644, 4.190542, 4.190466, 4.190373, 4.190279, 4.190268, 4.190114, 4.190109, 4.190077, 4.189991, 4.189884, 4.189881, 4.189791, 4.189674, 4.18962, 4.189534, 4.189521, 4.189418, 4.189353, 4.189317, 4.189292, 4.189174, 4.189136, 4.189057, 4.188984, 4.188965, 4.188874, 4.188781, 4.188718, 4.188682, 4.188648, 4.188606, 4.188495, 4.188396, 4.188365, 4.18829, 4.188311, 4.188233, 4.188221]",1.872821,3.8,4.1
17,1.2,2.4,25,"[0.0, 0.009493949339186125, 0.021758427205918807, 0.03454327278205249, 0.047738927180965396, 0.06197085000823471, 0.07713340512500722, 0.09416594080728713, 0.11333406795835665, 0.13593812304390251, 0.16216610550700583, 0.19116046115097385, 0.2215666035445754, 0.2515739960451243, 0.2813805389610384, 0.3105978429795346, 0.3396579894693859, 0.368241400301686, 0.397175361206845, 0.4259051751776452, 0.4546328149268682, 0.48290363803637576, 0.5105868994388434, 0.5374352452290485, 0.5633860609684818, 0.5887444519781906, 0.6131320018192934, 0.6369082334634573, 0.6600470584753635, 0.6825381368230292, 0.7043295762132702, 0.7256912168267289, 0.7463775242465054, 0.7665327627051197, 0.7863654558118913, 0.805657155146061, 0.8247173649659862, 0.843201678569629, 0.8613709491179504, 0.8791851490554816, 0.8967247039965986, 0.9138946500557839, 0.9307731464734545, 0.9474558659079431, 0.9638469520748569, 0.9800698148077822, 0.9957544618597296, 1.0113990831091884, 1.026655737044848, 1.0401529]","[4.196994, 4.196621, 4.196301, 4.195973, 4.195735, 4.195498, 4.195288, 4.195106, 4.194952, 4.194826, 4.194663, 4.194502, 4.194377, 4.194225, 4.194124, 4.193947, 4.193917, 4.193706, 4.193629, 4.19347, 4.193369, 4.193309, 4.193134, 4.193054, 4.192899, 4.192766, 4.192758, 4.192643, 4.192536, 4.192466, 4.192318, 4.192255, 4.192156, 4.192041, 4.191927, 4.191813, 4.191826, 4.191704, 4.191617, 4.191501, 4.191459, 4.191351, 4.1912, 4.191177, 4.191055, 4.190982, 4.19093, 4.190824, 4.190732, 4.190632, 4.190579, 4.190477, 4.190429, 4.190353, 4.190271, 4.190221, 4.190113, 4.190069, 4.189948, 4.1899, 4.189778, 4.189707, 4.189719, 4.189617, 4.189522, 4.18945, 4.189406, 4.189305, 4.189246, 4.189178, 4.189073, 4.189054, 4.188917, 4.188891, 4.188801, 4.188768, 4.188727, 4.188653, 4.188509, 4.188464, 4.188451, 4.188369, 4.188287, 4.188177, 4.188196, 4.188082, 4.188059, 4.18792, 4.187896, 4.187804, 4.187789]",1.8713574,3.8,4.1
18,1.2,2.4,25,"[0.0, 0.008134224827585634, 0.017668579999195383, 0.02782334729429256, 0.03878434406614062, 0.05073502097505672, 0.06386098813466015, 0.07839842830065988, 0.0952586799573561, 0.11503567118030655, 0.13721917467294464, 0.16231953977989094, 0.18976925577184695, 0.217738953034334, 0.24613097829036573, 0.27428452934362885, 0.3022829679415734, 0.3305254095306123, 0.35900681759894126, 0.38763257972075865, 0.41626752961814256, 0.4443040540816318, 0.4716674643655078, 0.4981299622409275, 0.52382129363275, 0.5484369872250832, 0.5723230052229402, 0.5955507182626294, 0.6180588674048646, 0.6396757992491122, 0.6608209707503541, 0.6815071005872426, 0.7014078521425755, 0.7210192217415885, 0.7401574680969338, 0.7586608234962398, 0.776893910425946, 0.7946850441445648, 0.8123476255907147, 0.8293075586091365, 0.8459639640015066, 0.8624725764166901, 0.8785665569198171, 0.8944289524505848, 0.9098554430272099, 0.9253243668205724, 0.9402967067182142, 0.9551446911605062, 0.9696582331010446, 0.9834507000000001]","[4.197009, 4.196572, 4.196187, 4.195964, 4.195733, 4.195509, 4.195277, 4.195151, 4.194962, 4.194788, 4.194648, 4.194445, 4.19436, 4.194177, 4.19409, 4.193988, 4.193853, 4.19372, 4.193602, 4.193468, 4.193347, 4.193257, 4.193151, 4.193054, 4.192952, 4.192804, 4.192749, 4.192663, 4.19253, 4.19249, 4.192322, 4.192282, 4.192207, 4.192112, 4.191989, 4.191835, 4.191758, 4.191708, 4.191602, 4.19156, 4.191432, 4.191303, 4.191235, 4.191234, 4.191094, 4.191052, 4.190935, 4.190903, 4.190842, 4.190702, 4.19068, 4.190559, 4.190526, 4.190396, 4.190366, 4.190252, 4.190164, 4.190189, 4.190099, 4.18998, 4.189901, 4.189857, 4.189829, 4.189751, 4.189641, 4.189583, 4.189502, 4.189402, 4.189331, 4.18927, 4.189229, 4.18911, 4.189138, 4.188994, 4.188903, 4.188863, 4.18882, 4.188768, 4.188707, 4.188632, 4.188496, 4.188531, 4.188445, 4.188348, 4.18827, 4.188215, 4.188204, 4.188161, 4.188061, 4.187973, 4.187959]",1.8698938,3.8,4.1
19,1.2,2.4,25,"[0.0, 0.0057664579530207205, 0.015249682910277895, 0.025355705903559927, 0.0363058154791924, 0.04811802285870395, 0.06109803835294389, 0.07568645612011635, 0.09211498186779404, 0.1112531637139241, 0.13308137629812694, 0.15779160700855616, 0.18456799973772586, 0.21203958281626822, 0.24001616271682003, 0.26789579868864183, 0.29570227084547984, 0.32345528752983493, 0.3514306440645066, 0.38000393701063373, 0.4080204839379681, 0.43609855331991887, 0.4633026261240626, 0.4896185666647881, 0.5149274797182166, 0.5394314549817092, 0.5631097159832572, 0.5862150797404727, 0.6083749777223854, 0.629982804786064, 0.6510478233977611, 0.6715576990519524, 0.6914578815140976, 0.7109631910653239, 0.730119781899474, 0.7485120214348647, 0.7668595917236416, 0.7844934833441306, 0.8018775865621433, 0.8189906832432781, 0.8357003093815417, 0.8520790864303618, 0.8683129544982092, 0.8838520055874761, 0.8994732089553177, 0.9146805311905748, 0.9296423645565834, 0.9443662964828481, 0.9589670639295933, 0.9701156]","[4.197007, 4.196574, 4.196276, 4.195974, 4.195705, 4.195503, 4.195309, 4.195135, 4.194941, 4.194787, 4.194662, 4.194527, 4.194376, 4.19425, 4.194072, 4.193976, 4.193849, 4.193754, 4.193621, 4.19351, 4.193393, 4.19332, 4.19316, 4.193051, 4.192946, 4.192902, 4.192775, 4.19269, 4.192538, 4.19247, 4.192378, 4.19227, 4.192214, 4.19213, 4.191985, 4.191947, 4.191815, 4.191741, 4.191678, 4.191601, 4.191472, 4.191446, 4.19134, 4.191266, 4.191211, 4.1911, 4.191016, 4.190916, 4.190835, 4.190805, 4.190674, 4.190639, 4.190604, 4.190486, 4.190406, 4.190294, 4.190282, 4.1902, 4.190148, 4.190075, 4.189967, 4.189868, 4.189823, 4.189777, 4.189716, 4.189627, 4.189585, 4.189489, 4.189402, 4.189357, 4.189273, 4.189264, 4.189166, 4.189126, 4.189069, 4.189031, 4.188937, 4.188881, 4.1888, 4.18872, 4.188654, 4.188612, 4.18861, 4.188483, 4.188484, 4.188354, 4.188317, 4.188234, 4.188179, 4.188099, 4.188096]",1.8684302,3.8,4.1
20,1.2,2.4,25,"[0.0, 0.007441002158503962, 0.01668673327683584, 0.02671468090910989, 0.037474648198395605, 0.0491935274569138, 0.06204610250283782, 0.07637041490325167, 0.09270825789473636, 0.11143194574300011, 0.13297393666125035, 0.1574445605276249, 0.1840252985917598, 0.21147646919592705, 0.2392373196250262, 0.26699736366720495, 0.29465706408750386, 0.32236226403492535, 0.350444436912155, 0.3786848487011713, 0.4068062212976688, 0.43478429109179667, 0.46187489168216594, 0.4880200158501025, 0.51330388937962, 0.5379232918105692, 0.561538234671908, 0.5845933085774779, 0.6068431010808262, 0.6283609867465947, 0.6495144600635976, 0.6699412705981689, 0.6900150961150711, 0.7092411159191478, 0.7283698419782787, 0.7468314897562209, 0.7650074304878491, 0.7827022761764844, 0.8000366581231457, 0.8171811276091434, 0.8337140848711946, 0.8500662472553999, 0.8661816131028199, 0.881887332594131, 0.8974294462142762, 0.9126631266107632, 0.9276120573257238, 0.9423056526822358, 0.9567962058288055, 0.9701045000000001]","[4.197063, 4.196523, 4.196229, 4.195974, 4.195772, 4.195494, 4.195297, 4.195073, 4.194949, 4.194809, 4.194634, 4.194495, 4.194348, 4.194177, 4.194086, 4.193987, 4.193898, 4.19371, 4.193594, 4.193562, 4.193397, 4.193237, 4.193194, 4.193051, 4.192967, 4.192834, 4.192741, 4.192649, 4.192553, 4.192472, 4.192376, 4.192242, 4.192221, 4.192087, 4.192049, 4.191896, 4.191863, 4.191736, 4.191609, 4.191589, 4.191518, 4.191433, 4.191369, 4.191229, 4.191234, 4.19111, 4.191047, 4.19095, 4.190879, 4.190817, 4.19068, 4.190612, 4.190566, 4.190498, 4.190388, 4.190359, 4.19026, 4.190207, 4.190117, 4.190098, 4.189941, 4.189958, 4.189839, 4.189816, 4.189744, 4.189668, 4.189582, 4.18951, 4.189453, 4.189345, 4.189328, 4.18923, 4.189196, 4.18912, 4.189065, 4.189036, 4.188928, 4.188853, 4.188838, 4.188728, 4.188667, 4.188664, 4.188587, 4.188545, 4.18847, 4.188393, 4.188323, 4.188283, 4.188209, 4.188158, 4.188157]",1.8669666,3.8,4.1
