Repository: terencetaothucb/Prediction-of-second-life-battery-degradation-trajectory-using-iMODEL

# Prediction-of-second-life-battery-degradation-trajectory-enabled-by-interpretable-Mixture-of-Experts

As electric vehicle batteries reach end-of-life, their residual capacity presents substantial opportunities for second-life applications. However, ensuring safe and sustainable reusing remains challenging due to the absence of historical data and the uncertainty of future operating conditions. Conventional models often rely on consistent use profiles and complete cycling histories, which are rarely available in real-world practice.

File: IMOE/dataset/LSD/45.csv (part 6 of 21)
Cycle,Charge_Current,Discharge_Current,Temperature,Capacity_Increment,Relaxation_Voltage,Discharge_Capacity,Start_Voltage,End_Voltage
101,1.2,0.5,25,"[0.0, 0.00604458787533281, 0.013680465321820934, 0.02179806113201395, 0.030454186780024622, 0.03976584298428536, 0.049779651494090735, 0.06079143492332435, 0.0728895897326169, 0.08644405710966678, 0.10186693881898622, 0.119222414106796, 0.138735518257456, 0.16017527163977907, 0.1833198954682157, 0.20705321127432363, 0.231014584162423, 0.25499871338923813, 0.2791898056576501, 0.30359030304194334, 0.32844086106278786, 0.3532576912115086, 0.37832368460209986, 0.40274557115331533, 0.4266299007931072, 0.44955988117513807, 0.4721678501665259, 0.4939125337222486, 0.5150084764839896, 0.5355951388125064, 0.5556483699645712, 0.5751547330790556, 0.5940859122818182, 0.6125437906220466, 0.630514340952497, 0.6480423172588247, 0.6650943422611691, 0.6817930715483601, 0.6981913023964273, 0.7141462659136737, 0.7298805224307782, 0.745105262274986, 0.7602303076060654, 0.7748691364852596, 0.789377703783802, 0.8035924168491287, 0.817607217951364, 0.8313917480000265, 0.8447842684133743, 0.85678409]","[4.196729, 4.196257, 4.19591, 4.195587, 4.195375, 4.195091, 4.194854, 4.194643, 4.194462, 4.194262, 4.194163, 4.193938, 4.193746, 4.19357, 4.193461, 4.193344, 4.193216, 4.193129, 4.192976, 4.192828, 4.192702, 4.192569, 4.192468, 4.192393, 4.19222, 4.192148, 4.192019, 4.191896, 4.191795, 4.191689, 4.191551, 4.191516, 4.191397, 4.191314, 4.191177, 4.191068, 4.190962, 4.190839, 4.190794, 4.190686, 4.190611, 4.190449, 4.190367, 4.190287, 4.190249, 4.190118, 4.190027, 4.189969, 4.189855, 4.189751, 4.189592, 4.189623, 4.189465, 4.189409, 4.189315, 4.189237, 4.189184, 4.189079, 4.188985, 4.188924, 4.188869, 4.188859, 4.188694, 4.188632, 4.188607, 4.188499, 4.188362, 4.188255, 4.188259, 4.188099, 4.188035, 4.188046, 4.187943, 4.1879, 4.187768, 4.187731, 4.187622, 4.187584, 4.187508, 4.187421, 4.187406, 4.187288, 4.187208, 4.187133, 4.187072, 4.187024, 4.18695, 4.186882, 4.186828, 4.18676, 4.186757]",1.727062,3.8,4.1
102,1.2,2.4,25,"[0.0, 0.007075448911598642, 0.017469880455927206, 0.02822654668879135, 0.039389027814201644, 0.051006176511292606, 0.06329267876039274, 0.07639092624133031, 0.09093051057527807, 0.10691453656965316, 0.12549387742940665, 0.14679046025695758, 0.17073310460583202, 0.19648572554768723, 0.22247766145721448, 0.24862562923961462, 0.27416014042462455, 0.29975949215561143, 0.3249085945695515, 0.35027349491204113, 0.3756467192956883, 0.40117891191058225, 0.42666167482816847, 0.45160066390924053, 0.4759181987859377, 0.4998171669447326, 0.5228303036829043, 0.5452943998792936, 0.5672449930490393, 0.5882865682539669, 0.608889160658042, 0.6290167629650696, 0.6486189543634386, 0.6677193257847476, 0.6864051628578762, 0.7043956519580341, 0.7222763240524772, 0.7396505795158665, 0.7568204538438177, 0.7733408384553799, 0.7897661412166472, 0.8058478938271993, 0.8215783116883106, 0.8370967934428626, 0.8521961285544335, 0.8672585615969006, 0.8819293994440769, 0.8964280236706452, 0.9106448643375995, 0.9234498]","[4.196753, 4.196244, 4.195944, 4.195588, 4.19542, 4.195023, 4.194848, 4.194703, 4.194467, 4.194281, 4.19415, 4.193951, 4.193839, 4.193691, 4.193565, 4.193381, 4.193239, 4.193101, 4.192912, 4.192817, 4.192667, 4.192551, 4.192508, 4.192302, 4.192186, 4.192072, 4.191962, 4.191943, 4.191736, 4.191675, 4.191496, 4.191468, 4.191352, 4.191253, 4.191151, 4.191045, 4.190917, 4.190829, 4.190737, 4.190654, 4.190591, 4.190399, 4.190392, 4.190285, 4.190176, 4.19005, 4.189966, 4.189906, 4.189749, 4.189681, 4.18956, 4.189535, 4.189371, 4.189278, 4.189225, 4.189176, 4.189078, 4.18895, 4.188894, 4.188835, 4.188652, 4.188632, 4.188525, 4.18843, 4.188343, 4.188312, 4.188239, 4.188114, 4.18808, 4.188021, 4.187851, 4.18784, 4.187734, 4.187627, 4.187588, 4.187514, 4.187396, 4.187351, 4.187275, 4.187159, 4.187109, 4.187072, 4.186887, 4.18689, 4.186834, 4.186758, 4.186661, 4.186594, 4.186532, 4.186458, 4.186472]",1.7251434,3.8,4.1
103,1.2,2.4,25,"[0.0, 0.007117774824587961, 0.014943464639778845, 0.023266942634734014, 0.032290125177115964, 0.04195377365929423, 0.05247961278009919, 0.0637844235260556, 0.07633996566916718, 0.09044576809389818, 0.10633459858720709, 0.12441683210653748, 0.1445933944851572, 0.16700935280699641, 0.19040339757260405, 0.21468653139477373, 0.23903806127197152, 0.26349190079907975, 0.2880281420882769, 0.3132272864026782, 0.33860156786782275, 0.36376621108512897, 0.3889219975386052, 0.41378644981951196, 0.43787546097939967, 0.46120795060340936, 0.48396221301657993, 0.505897196057379, 0.5272014966917288, 0.5479352386191001, 0.5678352393078966, 0.5873616421314326, 0.6065016484418831, 0.6247286517498053, 0.6426765364680419, 0.6602976478899967, 0.6775029107646705, 0.693963752831434, 0.7103096048468115, 0.7264290750359941, 0.7420674399826528, 0.7572736084662492, 0.7725226167005677, 0.7869989581565725, 0.8015443560858699, 0.815791120150663, 0.8297929433418356, 0.8433513333468591, 0.856933362518137, 0.87011092]","[4.196717, 4.196232, 4.19582, 4.195616, 4.195288, 4.195069, 4.194829, 4.194619, 4.19443, 4.194247, 4.194108, 4.193913, 4.193703, 4.193654, 4.193463, 4.193309, 4.193172, 4.193049, 4.192903, 4.192783, 4.192659, 4.192548, 4.192428, 4.192298, 4.192174, 4.192025, 4.191985, 4.191845, 4.191736, 4.191594, 4.191539, 4.191407, 4.191267, 4.191212, 4.19111, 4.190963, 4.190901, 4.190794, 4.190691, 4.190619, 4.19051, 4.190409, 4.190294, 4.190196, 4.190135, 4.190059, 4.18997, 4.189861, 4.189792, 4.189682, 4.189549, 4.189489, 4.189383, 4.189273, 4.189201, 4.189083, 4.189067, 4.188933, 4.188897, 4.188775, 4.188722, 4.188632, 4.1885, 4.18847, 4.188412, 4.188322, 4.188229, 4.188106, 4.188068, 4.187961, 4.187903, 4.187835, 4.187778, 4.187688, 4.187609, 4.187516, 4.187432, 4.187356, 4.187333, 4.187202, 4.187181, 4.187062, 4.187003, 4.186894, 4.186848, 4.186794, 4.186752, 4.186643, 4.186578, 4.186475, 4.186475]",1.7232248000000001,3.8,4.1
104,1.2,2.4,25,"[0.0, 0.006495703863243635, 0.014195116957527995, 0.022359405909456162, 0.031024409075243273, 0.04037732003063657, 0.05049712189286998, 0.061571938185786684, 0.0738257191647124, 0.08737522894187941, 0.10280105476514359, 0.12019246558996183, 0.13981332156820514, 0.1615873571486044, 0.18448724557429225, 0.2082085225364424, 0.23219202645152925, 0.2563594694718179, 0.28062035573416444, 0.30515700051921013, 0.330287491630133, 0.3553875329521532, 0.3803653226026891, 0.40499150430083214, 0.42874730426811597, 0.45210327764771413, 0.4747784086807983, 0.4965910024489794, 0.5178296699832576, 0.5384308182861901, 0.5583463863894707, 0.5777011090953441, 0.5967146548054334, 0.6151716287034041, 0.633014745776536, 0.6505575335139719, 0.6676466516906789, 0.6842880656142931, 0.7006194393484895, 0.7165365140110809, 0.7321023667069071, 0.7474548421983485, 0.7624133039273087, 0.7770683989368756, 0.7915180859537241, 0.8056740466003967, 0.8195468400406203, 0.8332056205526186, 0.8467322811900342, 0.85674698]","[4.196768, 4.196256, 4.195907, 4.195548, 4.195285, 4.195003, 4.194839, 4.194647, 4.194464, 4.194258, 4.194081, 4.19392, 4.193784, 4.193614, 4.193454, 4.193353, 4.193189, 4.193061, 4.192906, 4.192795, 4.192612, 4.192548, 4.192418, 4.192284, 4.192183, 4.192029, 4.191939, 4.191805, 4.191745, 4.191609, 4.191519, 4.191409, 4.191268, 4.19117, 4.191041, 4.191, 4.19087, 4.190761, 4.190691, 4.190602, 4.190487, 4.190418, 4.190291, 4.190232, 4.19012, 4.190033, 4.189949, 4.189865, 4.189744, 4.18966, 4.189537, 4.189464, 4.189419, 4.189338, 4.189225, 4.189161, 4.189094, 4.188946, 4.188892, 4.188795, 4.188739, 4.188634, 4.188561, 4.188499, 4.188421, 4.188349, 4.188225, 4.188179, 4.188109, 4.188035, 4.187948, 4.187864, 4.187815, 4.18774, 4.187646, 4.187581, 4.187497, 4.18747, 4.187357, 4.187267, 4.187212, 4.187166, 4.187079, 4.187013, 4.1869, 4.186841, 4.186743, 4.186749, 4.186628, 4.186563, 4.186563]",1.7213062,3.8,4.1
105,1.2,2.4,25,"[0.0, 0.004744413153832672, 0.012279529607452988, 0.020253963912707687, 0.02889107023687995, 0.03805293203569747, 0.04809987870916059, 0.05893602432393093, 0.07090969460879055, 0.08435004521918012, 0.09945111690896362, 0.11657269961584595, 0.13612746503600714, 0.15732895432269423, 0.18024855285714297, 0.20368587095771595, 0.22748060873061676, 0.251378009388492, 0.2753929079591828, 0.2999270871794712, 0.32450695385959993, 0.34965467125541105, 0.37445135682060904, 0.39893743493709755, 0.422677420946637, 0.44586114117312997, 0.46829481406200796, 0.4903318795197477, 0.5114433298606262, 0.5319261227774637, 0.5518020368232711, 0.5712663273469383, 0.5901093305148244, 0.6083118268708642, 0.6262935675853816, 0.6438307109453782, 0.6607932473671337, 0.6775751602816291, 0.6938790060194437, 0.709663387105194, 0.725364628659589, 0.7405136502715975, 0.7554768802647028, 0.7700641146354865, 0.7846087460464777, 0.7987847377062396, 0.8126269732875478, 0.8262231509854121, 0.8396457890637365, 0.85009291]","[4.1967, 4.196255, 4.19586, 4.195535, 4.195271, 4.195023, 4.194812, 4.194611, 4.194425, 4.194257, 4.19406, 4.19391, 4.193734, 4.193573, 4.193452, 4.193294, 4.193179, 4.193052, 4.192896, 4.192779, 4.192678, 4.192523, 4.192428, 4.19231, 4.192222, 4.192025, 4.191955, 4.191862, 4.191748, 4.191632, 4.191562, 4.19147, 4.191352, 4.191249, 4.19111, 4.191041, 4.190876, 4.190766, 4.190657, 4.190641, 4.190463, 4.190425, 4.190335, 4.190212, 4.190158, 4.190051, 4.189953, 4.189825, 4.189847, 4.18967, 4.189623, 4.189526, 4.189491, 4.189354, 4.189273, 4.189168, 4.189193, 4.188981, 4.188913, 4.188885, 4.188811, 4.188693, 4.188687, 4.188561, 4.18847, 4.188376, 4.188299, 4.18823, 4.188139, 4.18808, 4.187978, 4.187945, 4.187839, 4.187726, 4.187702, 4.187603, 4.187568, 4.187468, 4.18742, 4.187294, 4.187263, 4.187168, 4.187107, 4.187036, 4.186975, 4.186928, 4.186803, 4.186782, 4.186698, 4.186653, 4.186653]",1.7193876,3.8,4.1
106,1.2,0.5,25,"[0.0, 0.0042168752815787275, 0.011750075270491656, 0.019749671239096114, 0.02835682761525128, 0.037496096996833, 0.04740212645218318, 0.05822154930342317, 0.07014122303877675, 0.08364236805943855, 0.09854864502069967, 0.11567235835376526, 0.13476733743472769, 0.15598117125459887, 0.17863490041871954, 0.2019091686664991, 0.22562398672464706, 0.24955380964648166, 0.27380197534045286, 0.29830358136788304, 0.3230257886646507, 0.3477965285611749, 0.37255131239117534, 0.39673587977970587, 0.4206254385990061, 0.44374904790130815, 0.4660016175704555, 0.48786650332883447, 0.5089000558226191, 0.5291419628571418, 0.5491107135991735, 0.5687088594027052, 0.5872774656310663, 0.6055190335933578, 0.6235129921909975, 0.6410594092402176, 0.657984478421959, 0.6746723968795671, 0.6908270837362626, 0.7067806697278379, 0.7224080583853318, 0.737639491614519, 0.7526607412215319, 0.7672896298214273, 0.7815613722385459, 0.7958828831588021, 0.809727526694412, 0.8234271822594258, 0.8366888004732788, 0.84678122]","[4.196771, 4.19628, 4.19585, 4.195576, 4.195315, 4.19503, 4.194854, 4.194702, 4.194369, 4.194235, 4.194036, 4.193895, 4.193761, 4.193548, 4.193431, 4.193307, 4.193146, 4.193036, 4.192843, 4.192769, 4.192652, 4.192547, 4.1924, 4.192266, 4.192145, 4.192071, 4.192009, 4.191815, 4.191685, 4.191597, 4.19145, 4.191383, 4.19133, 4.191166, 4.191097, 4.190999, 4.190891, 4.190776, 4.190631, 4.190608, 4.190468, 4.19041, 4.190301, 4.190196, 4.190075, 4.190049, 4.189926, 4.189844, 4.18977, 4.18963, 4.18956, 4.189505, 4.189402, 4.189359, 4.189237, 4.189167, 4.189088, 4.189022, 4.188956, 4.188842, 4.188823, 4.188667, 4.188569, 4.188515, 4.188468, 4.188323, 4.188269, 4.188236, 4.188138, 4.188099, 4.187997, 4.187857, 4.187824, 4.187749, 4.187674, 4.187597, 4.187578, 4.187465, 4.187388, 4.187265, 4.187287, 4.187214, 4.187137, 4.187037, 4.187002, 4.186952, 4.186851, 4.186768, 4.186718, 4.186662, 4.186654]",1.717469,3.8,4.1
107,1.2,2.4,25,"[0.0, 0.008159565821643233, 0.018574632657268997, 0.029247606325349562, 0.04028961347030355, 0.051849647383714365, 0.06408310697686317, 0.07715611310263124, 0.09134539244492498, 0.10729082345074228, 0.12549005762902868, 0.14626201556317212, 0.16970413801998205, 0.1951218630257958, 0.2207737219709496, 0.24676824709383713, 0.272275288932201, 0.297605043347572, 0.3226648355575672, 0.34792217635536393, 0.3731887508009101, 0.39847841472554457, 0.423892710319554, 0.44853199116929765, 0.4729175487458728, 0.49667997985687595, 0.5195924815927183, 0.5420187793002911, 0.5636873912350583, 0.5847956782259965, 0.6053387639680766, 0.6254078454566834, 0.6447206026343585, 0.6640289307514311, 0.6825212614195674, 0.7007267308433145, 0.7183391847562448, 0.7357554324739787, 0.752744968173666, 0.7692688503080948, 0.7856569308361384, 0.8014748450242443, 0.8171707004217176, 0.8325026852915772, 0.8477159241520041, 0.8625245162791367, 0.8770420043201669, 0.8915047737976688, 0.9057758560975603, 0.9167630999999999]","[4.19676, 4.196269, 4.195809, 4.195622, 4.195267, 4.195035, 4.194869, 4.194658, 4.194446, 4.194262, 4.194082, 4.193936, 4.193759, 4.193647, 4.19344, 4.193378, 4.193169, 4.193013, 4.19292, 4.192814, 4.192635, 4.192562, 4.192398, 4.192316, 4.192165, 4.192102, 4.191941, 4.191831, 4.191715, 4.191594, 4.19146, 4.191372, 4.191246, 4.191184, 4.191081, 4.190914, 4.190836, 4.190755, 4.190655, 4.190513, 4.190488, 4.190319, 4.190195, 4.190149, 4.190025, 4.189946, 4.189839, 4.189773, 4.189689, 4.189578, 4.189488, 4.189433, 4.189319, 4.189254, 4.189169, 4.189013, 4.188976, 4.188888, 4.188794, 4.188667, 4.188598, 4.188503, 4.188426, 4.188365, 4.188279, 4.188234, 4.188163, 4.18803, 4.187956, 4.187877, 4.187734, 4.1877, 4.187644, 4.187559, 4.187455, 4.187343, 4.187295, 4.18723, 4.187208, 4.187079, 4.187046, 4.186935, 4.186858, 4.1868, 4.186721, 4.186611, 4.186587, 4.186505, 4.186432, 4.186392, 4.186391]",1.7155456,3.8,4.1
108,1.2,2.4,25,"[0.0, 0.005227346830679477, 0.01297658688248765, 0.021290587131091207, 0.030094837969700902, 0.039542006977510674, 0.04991219866419283, 0.06104566974679351, 0.07326163002869907, 0.08705179335633495, 0.10275369594057962, 0.12140005606073717, 0.14173162711013812, 0.16351720349020207, 0.1866052953694576, 0.21026301668367212, 0.23417805128691302, 0.2583221046262113, 0.2845756870580951, 0.30952762641548237, 0.3344825005897355, 0.35961574850090516, 0.3839346638624137, 0.4082407120252882, 0.43200611415065193, 0.4551515437850925, 0.4779510208457318, 0.499923719045287, 0.5212568579189615, 0.5419469180282468, 0.5620011344921212, 0.5816357422243102, 0.6003089104774797, 0.618938453323957, 0.6366687013411076, 0.6540695374603169, 0.6713642055377231, 0.6879227389766429, 0.7041947557708834, 0.7200382164392738, 0.7356319604142071, 0.7507961822847403, 0.7658310941494036, 0.7803498241210458, 0.7947710257717719, 0.8089179775801727, 0.822716082284858, 0.8364235535326275, 0.8498235088106971, 0.86009077]","[4.196743, 4.196229, 4.195864, 4.19555, 4.195282, 4.195011, 4.194812, 4.194654, 4.194432, 4.194219, 4.194092, 4.193856, 4.193742, 4.193579, 4.193409, 4.193285, 4.193179, 4.193016, 4.192868, 4.192783, 4.192623, 4.192473, 4.192392, 4.192214, 4.192111, 4.192036, 4.191946, 4.191764, 4.19168, 4.191583, 4.191445, 4.191328, 4.19127, 4.191199, 4.190973, 4.190973, 4.190849, 4.190731, 4.190601, 4.19057, 4.190433, 4.190337, 4.190212, 4.190196, 4.190034, 4.189924, 4.189806, 4.189808, 4.189703, 4.18965, 4.189488, 4.189478, 4.189317, 4.189247, 4.189166, 4.189075, 4.188976, 4.188865, 4.188821, 4.188747, 4.188698, 4.188627, 4.188456, 4.188384, 4.188328, 4.188194, 4.188155, 4.188056, 4.187977, 4.187871, 4.18783, 4.187752, 4.187625, 4.187644, 4.187517, 4.187454, 4.187349, 4.1873, 4.187253, 4.187155, 4.18706, 4.186998, 4.186903, 4.186821, 4.186841, 4.186719, 4.18658, 4.186551, 4.186467, 4.186428, 4.186442]",1.7136221999999999,3.8,4.1
109,1.2,2.4,25,"[0.0, 0.006078854117603658, 0.01372006587682581, 0.021792450115166243, 0.03050397785163271, 0.03966452014302517, 0.04969507632465821, 0.06066485626421882, 0.07263532414255276, 0.08610848750566881, 0.10128386531718707, 0.11832766912373376, 0.1376959456632647, 0.15893791836734644, 0.18164609691467104, 0.20520994362095712, 0.22902943430919293, 0.2530006417288864, 0.2773120444253478, 0.3018012138967508, 0.32655518959438395, 0.35149355030180945, 0.3762923601800388, 0.4008753675986391, 0.42466733983823857, 0.44798870452264583, 0.4704306820810449, 0.49225814132817036, 0.5134635674205541, 0.5340463100520189, 0.5539571953787474, 0.5733938029430294, 0.5922359067758163, 0.6106344202778596, 0.6285977767608594, 0.6459822305611819, 0.6629986171903408, 0.6797347463333491, 0.6959791219961985, 0.711801916213795, 0.7273729363183293, 0.7426166801419061, 0.7575113091806712, 0.7721777318654824, 0.7865799796525997, 0.8006384686604422, 0.8145222797454015, 0.8281561237673826, 0.8415013504261617, 0.8534981]","[4.196708, 4.196221, 4.19593, 4.195538, 4.19524, 4.195018, 4.194837, 4.194568, 4.194364, 4.194211, 4.194066, 4.193908, 4.19376, 4.193583, 4.193385, 4.193306, 4.193174, 4.193047, 4.19287, 4.192734, 4.192626, 4.192517, 4.192392, 4.192215, 4.192148, 4.191987, 4.191898, 4.19183, 4.191671, 4.191607, 4.191484, 4.191364, 4.19126, 4.191156, 4.191034, 4.190958, 4.190786, 4.190724, 4.19062, 4.190506, 4.190451, 4.190348, 4.190251, 4.19019, 4.190074, 4.189991, 4.189893, 4.189811, 4.189709, 4.18956, 4.189514, 4.189437, 4.189384, 4.18928, 4.189162, 4.18912, 4.188997, 4.188885, 4.188821, 4.188757, 4.188658, 4.188593, 4.188529, 4.188439, 4.188382, 4.18827, 4.188187, 4.188118, 4.188053, 4.187938, 4.187873, 4.187818, 4.18769, 4.18764, 4.187564, 4.187486, 4.187399, 4.187331, 4.187306, 4.187204, 4.187089, 4.187057, 4.186993, 4.186887, 4.186848, 4.1868, 4.186679, 4.186655, 4.186566, 4.18645, 4.186454]",1.7116988,3.8,4.1
110,1.2,2.4,25,"[0.0, 0.0045978458141925915, 0.012108398382507199, 0.020063808968608335, 0.02866859662385604, 0.03771101460563396, 0.04771019136739772, 0.058486548828710225, 0.07030195650636197, 0.0836665884126052, 0.09860308029132155, 0.1154439281780242, 0.13452271506249536, 0.15558011226658913, 0.17820791995033614, 0.20151566414477845, 0.22520294197526708, 0.24889699701341095, 0.2730475706617185, 0.29760947544613, 0.32225830149168927, 0.34679117468313625, 0.3715794516975052, 0.39597929093086415, 0.4196983262851713, 0.4427223596058136, 0.4652001501536482, 0.48712160150286204, 0.5080891053246737, 0.5284759936452064, 0.5483077279362523, 0.567671036371328, 0.5865411960603755, 0.6048510891409312, 0.6225645176675373, 0.6399792118740403, 0.6567980922941344, 0.6736810417772431, 0.6897198021838324, 0.7057315557130318, 0.7213368263058456, 0.7365513810511432, 0.7515524243206325, 0.7659767918915429, 0.7803432618852276, 0.7945484066250399, 0.8083466275510184, 0.821965780722412, 0.8353557452543043, 0.84678683]","[4.196734, 4.196192, 4.195822, 4.195532, 4.195218, 4.194992, 4.194803, 4.194589, 4.194382, 4.194183, 4.194073, 4.193892, 4.193741, 4.193568, 4.193421, 4.193271, 4.193138, 4.192962, 4.19287, 4.192714, 4.192553, 4.19243, 4.192386, 4.192249, 4.192111, 4.191981, 4.191909, 4.191757, 4.191666, 4.191577, 4.191465, 4.191329, 4.191263, 4.191169, 4.191025, 4.190946, 4.190795, 4.190729, 4.190595, 4.1905, 4.190481, 4.190368, 4.190209, 4.190131, 4.190036, 4.189934, 4.18986, 4.189782, 4.189682, 4.189594, 4.189535, 4.189441, 4.189371, 4.18929, 4.189197, 4.189103, 4.189019, 4.188968, 4.188883, 4.188779, 4.188661, 4.188574, 4.188488, 4.188454, 4.188356, 4.188279, 4.188234, 4.188107, 4.188048, 4.187976, 4.187929, 4.187824, 4.18774, 4.18766, 4.187571, 4.187556, 4.187441, 4.187367, 4.187258, 4.187237, 4.187149, 4.187055, 4.187046, 4.186923, 4.186811, 4.186838, 4.18674, 4.186655, 4.186574, 4.186533, 4.186533]",1.7097753999999998,3.8,4.1
111,1.2,0.5,25,"[0.0, 0.006784318539785533, 0.014257531295651812, 0.022106861541040815, 0.03067859973786008, 0.03968290805935604, 0.049541875433809696, 0.06030522007262565, 0.0719850738992936, 0.08514965292884649, 0.10004431149644255, 0.11682793704353636, 0.13566850688271456, 0.15657328229846593, 0.17887291017963994, 0.2020203699447616, 0.2253975038897403, 0.2493041361282798, 0.2731575211310022, 0.2974585179098318, 0.3219595165182365, 0.3468632315983331, 0.37130239310581303, 0.3957087246305415, 0.4191545902841297, 0.4422981364272033, 0.4647667107463358, 0.4864485108251986, 0.5075866767388161, 0.5280338218519632, 0.5477239157946807, 0.5670179846958128, 0.5859126600136421, 0.604096322534085, 0.6220132458482627, 0.6393682857388943, 0.6563040426303851, 0.6730387642120751, 0.6891536332427026, 0.7050254750927624, 0.7205756329204366, 0.7359027138287451, 0.7508246147553815, 0.7652838788535751, 0.7797341526706161, 0.7937961584393052, 0.8076020869915486, 0.8210916723822627, 0.8345237103112882, 0.8468017999999999]","[4.196614, 4.196213, 4.195788, 4.195476, 4.195216, 4.194965, 4.194741, 4.194551, 4.194384, 4.194164, 4.19404, 4.193833, 4.193638, 4.193479, 4.193384, 4.193222, 4.193007, 4.192987, 4.1928, 4.192692, 4.192588, 4.19246, 4.192315, 4.192181, 4.192056, 4.191984, 4.191883, 4.1917, 4.191581, 4.191631, 4.191377, 4.191308, 4.191182, 4.191097, 4.19093, 4.190917, 4.190724, 4.190677, 4.190534, 4.190498, 4.190352, 4.19026, 4.19021, 4.190094, 4.189976, 4.189873, 4.189867, 4.189776, 4.189624, 4.189544, 4.189513, 4.18939, 4.189304, 4.189164, 4.189112, 4.189039, 4.188962, 4.188859, 4.188807, 4.188734, 4.188614, 4.18856, 4.188443, 4.188363, 4.1883, 4.188173, 4.18816, 4.188035, 4.187967, 4.187844, 4.187785, 4.18775, 4.18763, 4.187589, 4.187558, 4.187397, 4.187383, 4.187304, 4.187313, 4.187248, 4.187102, 4.187026, 4.186981, 4.186874, 4.186802, 4.186771, 4.186672, 4.186557, 4.186583, 4.186443, 4.186444]",1.707852,3.8,4.1
112,1.2,2.4,25,"[0.0, 0.009806869617846409, 0.020037095107446556, 0.03060662425786012, 0.04155771250190543, 0.053014752007861904, 0.0651778844938973, 0.0780176258589503, 0.09227041236661973, 0.10775996069674923, 0.1255022092079446, 0.14592938895077526, 0.16915687900172036, 0.1938891966958193, 0.21966733032786953, 0.2452992683129747, 0.270778290816325, 0.2955498410118832, 0.3204281381484433, 0.3455320211507188, 0.3706220659282293, 0.39590199200359266, 0.4210369255161017, 0.4455663525976373, 0.4700329269227961, 0.4936606728962808, 0.5166659685086328, 0.5390919242688708, 0.5606742251144424, 0.5817556352355243, 0.6021722589443054, 0.622266981862518, 0.641613163398276, 0.660611556832179, 0.6790548112369996, 0.6970949074555906, 0.7147367294547922, 0.7319619380559345, 0.7489097736025938, 0.7654514356352944, 0.7816202909247447, 0.7975599968184997, 0.813302398865311, 0.8285545725184795, 0.8435919610495624, 0.8584229702926578, 0.8731172923362343, 0.8873188702394947, 0.9016325636856737, 0.9134579999999999]","[4.196722, 4.196219, 4.195846, 4.195501, 4.195226, 4.195009, 4.194798, 4.194635, 4.194451, 4.194231, 4.194019, 4.193896, 4.193709, 4.193552, 4.193431, 4.193289, 4.193136, 4.193, 4.19284, 4.192726, 4.19265, 4.192507, 4.192374, 4.192231, 4.192102, 4.191985, 4.19189, 4.191773, 4.191646, 4.191507, 4.191436, 4.191352, 4.191178, 4.191143, 4.191006, 4.19095, 4.190762, 4.19068, 4.190613, 4.19048, 4.190401, 4.190268, 4.190197, 4.19008, 4.18998, 4.189907, 4.18984, 4.189693, 4.189619, 4.18954, 4.189517, 4.189342, 4.189241, 4.189126, 4.189083, 4.188961, 4.188945, 4.188795, 4.188743, 4.188627, 4.188529, 4.188443, 4.188338, 4.188263, 4.188202, 4.188136, 4.188028, 4.187974, 4.187894, 4.187798, 4.187676, 4.187634, 4.187583, 4.187459, 4.187397, 4.187254, 4.187258, 4.187115, 4.187105, 4.187012, 4.186927, 4.186853, 4.186765, 4.186698, 4.186594, 4.186561, 4.186452, 4.186406, 4.186301, 4.186248, 4.186248]",1.7058027999999998,3.8,4.1
113,1.2,2.4,25,"[0.0, 0.005119139964487762, 0.01281240913481313, 0.021093445058185417, 0.029854706263831438, 0.03933307976171893, 0.04947312816934141, 0.060539541838564415, 0.07277135234268181, 0.08640537713316612, 0.10177521539528966, 0.11916046630630595, 0.138650454949287, 0.16021643895076496, 0.18327993931598754, 0.20684544094704724, 0.23075218844687115, 0.25501962419026436, 0.2792748034034609, 0.30374795431523016, 0.3286168119007117, 0.3537693528152729, 0.37854062583678916, 0.40314072300678594, 0.42710484457133424, 0.45022630306371947, 0.4728330896598615, 0.4944605187281327, 0.5157138040488745, 0.5362870268512516, 0.556191884351159, 0.5755020080432577, 0.5942712793424026, 0.6125347906327719, 0.6305198243035869, 0.6479067739363696, 0.6650324920992203, 0.6815579681858678, 0.697737597796947, 0.7137421001845353, 0.7291470144620215, 0.7443886725909076, 0.7593070727295356, 0.7738853112965169, 0.788193870784695, 0.8022406141863407, 0.8161759685741932, 0.8297661960185239, 0.8430268599816959, 0.85341676]","[4.196687, 4.196178, 4.195754, 4.19549, 4.195203, 4.194965, 4.194754, 4.194561, 4.19433, 4.19416, 4.194003, 4.193825, 4.19368, 4.193497, 4.193299, 4.193225, 4.193073, 4.192886, 4.192753, 4.192667, 4.192523, 4.192384, 4.192285, 4.192147, 4.192027, 4.191949, 4.191775, 4.191655, 4.191576, 4.191443, 4.19135, 4.19121, 4.191098, 4.190985, 4.190942, 4.190805, 4.190705, 4.190596, 4.190494, 4.190407, 4.190309, 4.190185, 4.190072, 4.190068, 4.189922, 4.189817, 4.189715, 4.189652, 4.189526, 4.189462, 4.18943, 4.189258, 4.189172, 4.189075, 4.189018, 4.188904, 4.18879, 4.188745, 4.188653, 4.188546, 4.18851, 4.188344, 4.18826, 4.188185, 4.188202, 4.188063, 4.187985, 4.187919, 4.18782, 4.187777, 4.187585, 4.187578, 4.1875, 4.187448, 4.187302, 4.187284, 4.187156, 4.187099, 4.18698, 4.186882, 4.18685, 4.186865, 4.186719, 4.186718, 4.186584, 4.186472, 4.186442, 4.186378, 4.186327, 4.186236]",1.7037536,3.8,4.1
114,1.2,2.4,25,"[0.0, 0.004042378935397661, 0.011468282672332089, 0.019415798015187904, 0.027736918314504158, 0.03686858380933393, 0.04663120544577824, 0.057300750045500046, 0.06914467395428174, 0.08212590708274357, 0.09707608865176738, 0.11378685912254301, 0.13309060315806892, 0.1539513915199081, 0.1766789579586996, 0.1999549922502492, 0.22384827025612747, 0.24724252087589027, 0.2713767145870843, 0.29539694289023, 0.32004246730990005, 0.34458291952608155, 0.36931978015270256, 0.39370050576387555, 0.4171952132134323, 0.4403310454855975, 0.4627904233149453, 0.4846362835553167, 0.5056610429908504, 0.5260335327187805, 0.5460693377980661, 0.5652078469013394, 0.5841420620116603, 0.60233030829647, 0.6201644374878736, 0.6376211570348993, 0.6546088937636474, 0.671237427726756, 0.6874424110744553, 0.7032461852802101, 0.7187266253883019, 0.7337888426140035, 0.7485598643419726, 0.7632679057314135, 0.7775053787725478, 0.7916259358923458, 0.8053936905098757, 0.8189078767012703, 0.8322929560776011, 0.8434460899999999]","[4.196687, 4.196162, 4.195755, 4.195471, 4.195225, 4.19495, 4.194743, 4.194492, 4.194339, 4.194206, 4.193999, 4.193808, 4.193672, 4.19351, 4.193326, 4.193206, 4.19308, 4.192893, 4.192763, 4.192646, 4.192535, 4.192384, 4.192318, 4.192149, 4.192072, 4.191861, 4.191781, 4.191632, 4.191616, 4.191452, 4.191307, 4.191238, 4.191115, 4.191016, 4.190922, 4.190774, 4.190722, 4.19064, 4.190497, 4.190422, 4.190295, 4.190275, 4.190139, 4.190033, 4.189938, 4.189799, 4.189771, 4.189647, 4.189588, 4.18953, 4.18945, 4.189333, 4.18921, 4.189102, 4.189068, 4.188969, 4.188847, 4.18878, 4.188676, 4.188669, 4.188515, 4.188418, 4.188401, 4.18829, 4.188171, 4.188137, 4.18801, 4.187969, 4.187868, 4.187801, 4.187677, 4.18765, 4.187555, 4.187487, 4.187417, 4.187336, 4.187217, 4.187147, 4.187012, 4.187037, 4.186954, 4.186842, 4.186827, 4.186738, 4.186698, 4.186589, 4.186514, 4.186469, 4.186392, 4.186296, 4.186286]",1.7017044,3.8,4.1
115,1.2,2.4,25,"[0.0, 0.005819025703452829, 0.013174125678878434, 0.02105732970114843, 0.029357869682464663, 0.03840194710537642, 0.04804625867434911, 0.05866927112874737, 0.07035588302710716, 0.08330387719321461, 0.0979840436193957, 0.11454669297340983, 0.13309476801838174, 0.1538756075501263, 0.17598795014030544, 0.1992569295510198, 0.22246782699984663, 0.24619893710509788, 0.26985531448041294, 0.29395867393575226, 0.31826133852442806, 0.34288648163511154, 0.367376267966884, 0.39175780607000954, 0.41526737662420354, 0.43828149859336285, 0.4606892152535097, 0.4823003654930541, 0.503390611634835, 0.5236780049563836, 0.5436326222611646, 0.5627897168400062, 0.5813533561470218, 0.599668455263896, 0.6174157781194715, 0.6346325206277965, 0.6516039399908221, 0.6681761733056952, 0.6843611490077388, 0.7002251779385817, 0.7157653264726552, 0.7309010645678139, 0.7457977429302707, 0.7603853532096859, 0.7746405824091406, 0.7887170467312858, 0.8025312723059367, 0.8161266793764826, 0.8296105141896339, 0.84015819]","[4.196745, 4.19616, 4.195796, 4.195466, 4.195192, 4.194988, 4.194749, 4.194563, 4.194333, 4.19421, 4.194036, 4.193852, 4.193695, 4.193515, 4.193381, 4.193238, 4.193111, 4.192918, 4.192821, 4.192687, 4.192508, 4.192436, 4.192358, 4.19221, 4.192037, 4.191965, 4.191817, 4.191704, 4.191574, 4.191511, 4.191385, 4.191267, 4.191159, 4.191104, 4.190959, 4.190846, 4.190774, 4.190679, 4.190583, 4.190455, 4.190388, 4.190335, 4.190217, 4.190097, 4.190041, 4.189957, 4.189776, 4.18971, 4.189659, 4.18949, 4.18946, 4.189395, 4.189286, 4.189208, 4.189093, 4.18903, 4.188973, 4.188844, 4.188825, 4.188692, 4.188608, 4.18852, 4.188406, 4.18843, 4.188296, 4.188194, 4.188129, 4.188031, 4.187997, 4.187891, 4.187847, 4.187733, 4.187688, 4.187614, 4.18748, 4.187429, 4.187356, 4.187309, 4.187229, 4.187166, 4.187049, 4.186959, 4.18692, 4.186851, 4.186809, 4.186676, 4.186638, 4.186617, 4.186536, 4.18653]",1.6996552,3.8,4.1
116,1.2,0.5,25,"[0.0, 0.004418921007652649, 0.011804264319601368, 0.019607464599986926, 0.027901673158798518, 0.03677845898612658, 0.046449511747683886, 0.05704376123418661, 0.06865007398045375, 0.08150384228771274, 0.09599586765425713, 0.11247121570952462, 0.13095995211087333, 0.15140006043946053, 0.17346163558945926, 0.19655536134856721, 0.21971943555545315, 0.2434121181575129, 0.26710355195078667, 0.29116175519717497, 0.31569028721244036, 0.34040346781671105, 0.36479535511483985, 0.38896286921459516, 0.4125217301269113, 0.43547459594819915, 0.4577361269307617, 0.4792920366880328, 0.5001887801631033, 0.520423231739303, 0.5402366317438192, 0.5594207391036479, 0.5781098504349237, 0.5962461368556413, 0.6140089939691021, 0.6314102178559142, 0.6482046761418081, 0.6647799066454365, 0.6809501124426968, 0.6967578999245536, 0.7120852461485027, 0.7272770014317386, 0.7420400780694981, 0.7565535879107519, 0.7707999754062458, 0.7848730415066753, 0.7987029416298539, 0.8121533732823129, 0.8254039007642029, 0.83680666]","[4.196706, 4.19616, 4.195778, 4.195456, 4.195233, 4.194997, 4.194762, 4.194508, 4.194352, 4.194162, 4.193985, 4.193791, 4.193697, 4.193535, 4.193358, 4.19323, 4.193067, 4.192963, 4.192852, 4.192673, 4.192532, 4.19243, 4.192317, 4.19219, 4.19208, 4.191926, 4.191865, 4.191724, 4.191642, 4.191499, 4.191379, 4.191249, 4.191174, 4.191054, 4.190966, 4.190855, 4.190773, 4.190665, 4.19054, 4.190484, 4.190345, 4.1903, 4.190202, 4.190077, 4.190027, 4.189905, 4.189818, 4.189715, 4.189641, 4.189543, 4.189478, 4.189411, 4.189283, 4.18922, 4.189125, 4.189005, 4.18896, 4.18884, 4.188789, 4.188681, 4.188602, 4.188518, 4.18846, 4.188364, 4.188258, 4.188211, 4.18817, 4.188067, 4.188003, 4.187892, 4.187829, 4.187752, 4.187683, 4.187549, 4.187478, 4.187432, 4.187371, 4.187307, 4.187254, 4.187173, 4.187081, 4.18702, 4.186919, 4.18685, 4.186817, 4.186743, 4.186669, 4.186588, 4.1865, 4.186452, 4.18645]",1.697606,3.8,4.1
117,1.2,2.4,25,"[0.0, 0.007500091318990182, 0.017668116603666073, 0.02804329256616034, 0.03904318139349405, 0.0502703735522341, 0.062320554420964624, 0.07499398813172684, 0.08882430350177464, 0.10400091579986795, 0.12124949064287469, 0.14117462901017055, 0.16389615669044652, 0.18848820156407667, 0.21350399820962343, 0.23911099870887012, 0.26426376417287334, 0.28919012555046864, 0.3140223961637807, 0.33899717312569555, 0.3639776139442543, 0.38908690923942557, 0.41413789852978233, 0.43902789436244427, 0.46290523605612166, 0.4866317476182439, 0.5093521116986387, 0.5315826482387006, 0.5533652045769756, 0.5742886409053143, 0.5945700629046707, 0.6145213252998193, 0.6339135572121316, 0.6526713535714258, 0.6711024567628576, 0.6891531100293105, 0.7067111570104238, 0.7239243583201255, 0.7408256247523066, 0.7571826066028415, 0.7733717677190498, 0.7892040065972382, 0.804791217164584, 0.8200132240064841, 0.8350318720850767, 0.8497143080604888, 0.8642440533236138, 0.8785337576959495, 0.892695976954744, 0.9035230000000001]","[4.19669, 4.196198, 4.195856, 4.195504, 4.195267, 4.194988, 4.194783, 4.194523, 4.194422, 4.194204, 4.193968, 4.193784, 4.193701, 4.193533, 4.193328, 4.193263, 4.193133, 4.192926, 4.192773, 4.192682, 4.192577, 4.192481, 4.192314, 4.192208, 4.192066, 4.191936, 4.191817, 4.191687, 4.191672, 4.191445, 4.191353, 4.191272, 4.19116, 4.191014, 4.190967, 4.190834, 4.190715, 4.190562, 4.190448, 4.190413, 4.190283, 4.190217, 4.190115, 4.190033, 4.189919, 4.189825, 4.189748, 4.189592, 4.189565, 4.189399, 4.189326, 4.189259, 4.189126, 4.189103, 4.188983, 4.188868, 4.188734, 4.188712, 4.188646, 4.188507, 4.188442, 4.188334, 4.188255, 4.188212, 4.188113, 4.188075, 4.187984, 4.187833, 4.187795, 4.187692, 4.187599, 4.187532, 4.187526, 4.187336, 4.187247, 4.187129, 4.187122, 4.187018, 4.187077, 4.186888, 4.186768, 4.186727, 4.186698, 4.186566, 4.186492, 4.186428, 4.186341, 4.186222, 4.186188, 4.186158, 4.186154]",1.6963232,3.8,4.1
118,1.2,2.4,25,"[0.0, 0.005801923909470638, 0.013357257753007987, 0.021412620409061403, 0.029920402612879496, 0.03924256474600417, 0.04918215913270328, 0.06002889537356919, 0.07210165167334621, 0.08532370768033108, 0.10048101846172412, 0.11748949115398587, 0.1366275067430387, 0.1578935662027532, 0.18056665738389216, 0.20395428633322876, 0.2277218920702888, 0.2517094764316065, 0.27571414462585, 0.30019765650060565, 0.3251151419157646, 0.35017946032632236, 0.3748136969739862, 0.39960027477677834, 0.4233615461476722, 0.4469097026679273, 0.4694187565478377, 0.4910260344163355, 0.5125343703097764, 0.5327778018783819, 0.5526937505678962, 0.5719631585107797, 0.5907521658910602, 0.6091598262184308, 0.6268606239418355, 0.6441415067014091, 0.6612572895254938, 0.6777497080660824, 0.6940390005651821, 0.7097184555678546, 0.7252194770470056, 0.74039362752826, 0.7552498479746823, 0.7699698529301364, 0.7841231788995479, 0.7981902964635829, 0.8119062585236624, 0.8254742741433316, 0.8387767242372791, 0.85010231]","[4.196667, 4.196181, 4.195759, 4.19548, 4.195203, 4.194939, 4.194693, 4.194494, 4.194271, 4.194185, 4.193981, 4.193793, 4.193621, 4.19345, 4.193387, 4.193143, 4.193079, 4.192946, 4.192751, 4.192654, 4.192462, 4.192374, 4.19222, 4.192148, 4.191943, 4.191894, 4.191763, 4.191664, 4.191537, 4.191411, 4.191326, 4.191209, 4.191064, 4.191008, 4.190891, 4.190753, 4.190658, 4.190556, 4.190461, 4.190409, 4.190293, 4.190177, 4.190057, 4.189952, 4.189881, 4.189795, 4.189689, 4.189578, 4.189517, 4.189414, 4.18923, 4.189201, 4.189095, 4.189062, 4.188994, 4.188826, 4.188809, 4.1887, 4.188609, 4.188538, 4.18842, 4.188322, 4.188258, 4.188169, 4.188077, 4.187981, 4.187915, 4.187797, 4.187776, 4.187663, 4.187575, 4.18755, 4.187401, 4.187348, 4.187232, 4.187171, 4.187166, 4.187091, 4.18703, 4.186905, 4.186833, 4.186785, 4.186671, 4.186606, 4.186511, 4.186466, 4.186418, 4.186313, 4.186162, 4.186162, 4.186155]",1.6950404,3.8,4.1
119,1.2,2.4,25,"[0.0, 0.004915697954503279, 0.01227829786765676, 0.020150981030844964, 0.028471648226360474, 0.03742152283744728, 0.0470503868028892, 0.05764962495980161, 0.0692491081855085, 0.08214041612455233, 0.09662898756489524, 0.11312443991471194, 0.13162643972305973, 0.15226742022829357, 0.17432018065476199, 0.1973575484107675, 0.22070192814245962, 0.24431157616213847, 0.26815952114339536, 0.2923786363727605, 0.31678859241433865, 0.34147788094846365, 0.36621822685597205, 0.3905067239821458, 0.4143299069834556, 0.4374158328250288, 0.45988022484978375, 0.4815315712561191, 0.5026319005111387, 0.5230096254352256, 0.5427924126578968, 0.5620473875396816, 0.5808589578643581, 0.5991768115777417, 0.6167955682533997, 0.6342257088134534, 0.6511458053226172, 0.6677221394250843, 0.6838649247860222, 0.6996844940633463, 0.7151229541938698, 0.7302036712205542, 0.7450383330476191, 0.759461696573117, 0.773826245647693, 0.7878270990560695, 0.801608913131113, 0.8150931446857684, 0.8284033482543167, 0.84010193]","[4.196682, 4.196165, 4.195758, 4.195402, 4.195166, 4.194891, 4.194747, 4.194492, 4.194261, 4.194055, 4.193879, 4.193805, 4.19363, 4.193468, 4.193357, 4.193126, 4.193031, 4.192821, 4.192751, 4.192586, 4.192483, 4.19235, 4.192199, 4.192102, 4.191981, 4.191847, 4.191782, 4.191617, 4.191554, 4.191443, 4.191336, 4.191186, 4.191082, 4.191005, 4.190886, 4.190764, 4.190641, 4.190585, 4.190473, 4.19035, 4.190259, 4.190181, 4.190054, 4.189994, 4.189875, 4.189744, 4.189709, 4.189577, 4.18954, 4.189371, 4.189345, 4.18927, 4.189186, 4.189049, 4.188997, 4.188858, 4.188748, 4.188751, 4.188638, 4.188544, 4.188455, 4.188373, 4.188268, 4.188214, 4.188113, 4.188079, 4.187969, 4.187929, 4.187839, 4.187743, 4.18762, 4.187603, 4.18751, 4.187412, 4.18737, 4.187256, 4.187172, 4.187164, 4.187017, 4.186951, 4.186902, 4.186807, 4.186721, 4.186749, 4.186587, 4.186608, 4.186494, 4.186397, 4.186328, 4.186246, 4.186255]",1.6937576,3.8,4.1
120,1.2,2.4,25,"[0.0, 0.006380052031363048, 0.013584550606249232, 0.021312376818308845, 0.02949987512220488, 0.03830764123572049, 0.04784674277219875, 0.05818042716981092, 0.06957071284710992, 0.08223066406337559, 0.09653405274403268, 0.11266181116853438, 0.13065284283623096, 0.1508891400694198, 0.17267951309808777, 0.19544619193314322, 0.21876287693853386, 0.24225608984231134, 0.2658981896789556, 0.2899189991735165, 0.31407138711502736, 0.3385167532210989, 0.3631942195872493, 0.38751341026403796, 0.41108747140758733, 0.43428606474195824, 0.4565331294337048, 0.47811363686028135, 0.4992818580952369, 0.5197317194713533, 0.5395620944926118, 0.5588392498484063, 0.5776345999234458, 0.5958500668728233, 0.613774432953849, 0.6311100360448181, 0.6480212227770594, 0.6645160866360567, 0.6806161947106415, 0.6964545805739777, 0.7118639446665953, 0.7270255157148673, 0.741810550411728, 0.7563540380419149, 0.7705702140268087, 0.784512561924916, 0.7983921743265554, 0.8117938250577934, 0.8250541499929993, 0.83682042]","[4.196662, 4.196103, 4.195802, 4.195422, 4.195142, 4.194977, 4.194691, 4.19447, 4.194325, 4.194141, 4.193971, 4.193757, 4.193608, 4.193465, 4.193336, 4.193188, 4.193031, 4.192931, 4.192767, 4.192606, 4.192546, 4.192384, 4.192262, 4.192096, 4.192035, 4.191937, 4.191775, 4.191629, 4.191564, 4.191493, 4.1913, 4.191259, 4.191107, 4.190993, 4.19093, 4.190821, 4.190698, 4.190578, 4.190494, 4.190432, 4.190311, 4.190225, 4.190151, 4.19001, 4.189914, 4.18986, 4.189734, 4.189673, 4.189549, 4.189492, 4.189353, 4.189264, 4.189196, 4.189094, 4.189055, 4.188933, 4.188862, 4.188787, 4.188709, 4.188636, 4.188565, 4.188434, 4.188365, 4.188277, 4.188221, 4.188084, 4.18799, 4.187923, 4.187877, 4.187816, 4.187741, 4.187677, 4.187561, 4.1875, 4.187426, 4.187352, 4.187292, 4.187212, 4.18714, 4.187061, 4.187003, 4.186862, 4.18683, 4.186715, 4.186738, 4.186625, 4.186572, 4.186456, 4.186343, 4.186324, 4.18633]",1.6924748,3.8,4.1
