Repository: terencetaothucb/Prediction-of-second-life-battery-degradation-trajectory-using-iMODEL

# Prediction-of-second-life-battery-degradation-trajectory-enabled-by-interpretable-Mixture-of-Experts

As electric vehicle batteries reach end-of-life, their residual capacity presents substantial opportunities for second-life applications. However, ensuring safe and sustainable reusing remains challenging due to the absence of historical data and the uncertainty of future operating conditions. Conventional models often rely on consistent use profiles and complete cycling histories, which are rarely available in real-world practice.

File: IMOE/dataset/LSD/45.csv (part 12 of 21)
Cycle,Charge_Current,Discharge_Current,Temperature,Capacity_Increment,Relaxation_Voltage,Discharge_Capacity,Start_Voltage,End_Voltage
221,1.2,0.5,25,"[0.0, 0.0022250714176003245, 0.007925207030789347, 0.013948035627073689, 0.020330838802891375, 0.02713137196236331, 0.03447708478547671, 0.042373720494100896, 0.050825722019754306, 0.06018995711439127, 0.07030347263938252, 0.08155639501951409, 0.09402036224773411, 0.10782960905435882, 0.12316197430125334, 0.13992466069684337, 0.15785338067423332, 0.1765349630575135, 0.19582466254677963, 0.21551977444980883, 0.23541059956642849, 0.2558001744881435, 0.27677917131198104, 0.29770690760057356, 0.3189766372727263, 0.33982729610890633, 0.36063357456730366, 0.3808341836237848, 0.4007255209478136, 0.419974778993912, 0.4387521594290126, 0.4571385305879699, 0.47484249181377874, 0.4920105222651027, 0.5090555222977197, 0.5256214483229295, 0.5415018395877769, 0.5572290681335885, 0.5725607507281884, 0.5876677636708915, 0.6023728989046301, 0.6166550220215943, 0.6308580856693495, 0.6446345085010544, 0.6582357917518703, 0.6715531319567344, 0.6845762088095217, 0.6975110264709692, 0.7100415940513533, 0.72014241]","[4.19627, 4.195714, 4.195235, 4.194852, 4.19464, 4.194272, 4.194048, 4.193915, 4.193594, 4.193388, 4.19321, 4.193014, 4.192825, 4.192607, 4.192454, 4.192247, 4.192179, 4.191975, 4.191783, 4.191683, 4.191582, 4.191395, 4.191241, 4.191131, 4.191002, 4.19093, 4.190746, 4.1906, 4.190464, 4.190348, 4.190273, 4.190099, 4.189984, 4.189895, 4.189729, 4.189689, 4.189497, 4.189401, 4.189291, 4.189179, 4.18905, 4.188982, 4.188865, 4.188812, 4.188675, 4.188555, 4.188463, 4.188353, 4.188236, 4.188171, 4.188057, 4.187985, 4.187858, 4.187808, 4.18771, 4.187557, 4.187454, 4.187404, 4.187266, 4.187231, 4.187067, 4.187027, 4.186942, 4.186876, 4.186756, 4.186648, 4.186594, 4.186489, 4.186361, 4.186336, 4.186239, 4.186199, 4.186002, 4.18597, 4.185896, 4.185793, 4.185701, 4.185677, 4.185557, 4.185442, 4.185429, 4.185269, 4.185243, 4.1851, 4.185071, 4.184938, 4.184953, 4.184861, 4.184783, 4.18468, 4.184669]",1.534827,3.8,4.1
222,1.2,2.4,25,"[0.0, 0.007939086114740784, 0.016536668607743638, 0.025447082440234192, 0.03459334573019973, 0.04398152230071489, 0.05375596823206352, 0.0639572183652799, 0.07455021968313619, 0.08584054336558145, 0.0979784818883693, 0.11132661078167128, 0.12626670270245072, 0.14296531224489645, 0.16166836573048826, 0.18161970967946994, 0.20236071845339132, 0.22318554637489163, 0.24436145928035446, 0.2652577854495082, 0.2863101066169381, 0.3073626573683354, 0.3289197153113756, 0.35053677981981207, 0.37219801811006414, 0.3936693401952075, 0.4150126694659382, 0.4357340542857139, 0.45603307218044986, 0.4760236052407999, 0.49531157570531004, 0.5141875823141657, 0.5327237589414172, 0.5506029333861168, 0.568070615467808, 0.5851695957611249, 0.6019551626671361, 0.6182186167152571, 0.6343104153399806, 0.6499135671118698, 0.6652426643529081, 0.6802396073776268, 0.6950723445010922, 0.7095448838720194, 0.7238789775367085, 0.737759115788597, 0.7516193972191806, 0.7651287002040821, 0.7784527149944014, 0.7901615]","[4.196215, 4.195689, 4.195288, 4.19491, 4.194605, 4.194318, 4.194115, 4.193799, 4.193598, 4.193372, 4.193182, 4.193062, 4.192805, 4.192646, 4.19246, 4.19229, 4.192152, 4.191997, 4.191867, 4.191676, 4.191535, 4.191404, 4.191274, 4.191113, 4.190957, 4.190856, 4.190699, 4.190577, 4.190415, 4.190325, 4.190182, 4.190079, 4.189964, 4.189809, 4.189734, 4.189623, 4.189473, 4.189349, 4.189277, 4.189159, 4.189008, 4.188894, 4.188766, 4.188703, 4.188592, 4.188486, 4.188408, 4.188219, 4.18815, 4.188034, 4.187916, 4.187845, 4.187762, 4.187566, 4.187477, 4.187463, 4.187322, 4.187266, 4.187157, 4.187009, 4.18694, 4.186834, 4.186737, 4.186706, 4.186561, 4.186472, 4.186364, 4.186291, 4.186193, 4.186097, 4.185995, 4.185892, 4.185812, 4.185743, 4.185645, 4.185565, 4.185488, 4.185372, 4.185333, 4.185208, 4.185121, 4.185095, 4.184959, 4.184882, 4.184752, 4.184758, 4.184637, 4.184536, 4.184465, 4.184331, 4.18434]",1.5341757999999999,3.8,4.1
223,1.2,2.4,25,"[0.0, 0.004749243080100184, 0.010760192142582947, 0.01707214277345044, 0.02382683968298535, 0.030995843339490306, 0.038733026964946, 0.04701840487192292, 0.055930265335276966, 0.06573972307141321, 0.07645887112335362, 0.08827488588287472, 0.10139700644236738, 0.11573306563549604, 0.13177936881240657, 0.14901291860584726, 0.16725155784206805, 0.186226588142857, 0.20579861351663775, 0.2257751342092592, 0.24597521039596587, 0.26670298116071345, 0.287814192845022, 0.3091637027583566, 0.33074347231450446, 0.3520014910233773, 0.3728245808876932, 0.3931555762501227, 0.4131739048258701, 0.43260907821852396, 0.4513317677892637, 0.4698286749272211, 0.48748785184459614, 0.504751522109995, 0.5216745711604316, 0.5380925179747567, 0.5541495584139478, 0.5699005669495327, 0.5852251177556735, 0.6002122164522914, 0.6149525434457943, 0.6294147394520326, 0.6434444188691268, 0.6573866800480186, 0.6708308486208452, 0.6841573737845057, 0.6972298312493435, 0.7101941736468871, 0.722681844591528, 0.7334492699999999]","[4.196236, 4.195688, 4.195285, 4.194894, 4.194581, 4.194247, 4.19404, 4.193806, 4.193585, 4.193367, 4.193169, 4.193, 4.192852, 4.19263, 4.192487, 4.192293, 4.192136, 4.19197, 4.191842, 4.191711, 4.191531, 4.191408, 4.191266, 4.191083, 4.190969, 4.190816, 4.19068, 4.190597, 4.190449, 4.190314, 4.190188, 4.190086, 4.189956, 4.189844, 4.189744, 4.189599, 4.189497, 4.189384, 4.189294, 4.18914, 4.189076, 4.188934, 4.188842, 4.188725, 4.188598, 4.18851, 4.188403, 4.188295, 4.188182, 4.188082, 4.187981, 4.187923, 4.187768, 4.187691, 4.187571, 4.187515, 4.187398, 4.18729, 4.187216, 4.187143, 4.187043, 4.18692, 4.186869, 4.18675, 4.186667, 4.186505, 4.186508, 4.186367, 4.186325, 4.186182, 4.186096, 4.185997, 4.185908, 4.185826, 4.185766, 4.185654, 4.185592, 4.185524, 4.185409, 4.185318, 4.18525, 4.185155, 4.18505, 4.185017, 4.184934, 4.184872, 4.184783, 4.184707, 4.184641, 4.184517, 4.184514]",1.5335246,3.8,4.1
224,1.2,2.4,25,"[0.0, 0.0033360557529000523, 0.009098578939285125, 0.015191203563669937, 0.02168039914747582, 0.0286021623847662, 0.03595434726934992, 0.0439105825140721, 0.05252015793312496, 0.06198687668647398, 0.07225493430947333, 0.08365887589248097, 0.096335743018329, 0.11026343623096604, 0.1258947254142048, 0.1426735603510196, 0.1606425535927456, 0.17947733651150996, 0.19866612435073833, 0.21844303146308314, 0.23853386661403098, 0.25890963975741244, 0.27987035053044845, 0.30090628254782137, 0.3223193957202071, 0.34332062572749256, 0.36410545748794665, 0.3845008241921329, 0.4043617932386596, 0.4236800789146892, 0.4423532224147748, 0.46063721773414246, 0.47838080028179253, 0.4956430278517706, 0.5125642660864352, 0.5289514001837047, 0.5449927345678123, 0.5608480115512096, 0.5761196102002814, 0.5911890360307817, 0.6058596088983982, 0.6202650267455451, 0.634338202766531, 0.6481179024934882, 0.6617026972367932, 0.6750921107257067, 0.6879990125615748, 0.7009889834865622, 0.7135559915622708, 0.72344475]","[4.196191, 4.1957, 4.195199, 4.194872, 4.194539, 4.194287, 4.19399, 4.193769, 4.193594, 4.193325, 4.193131, 4.192954, 4.192751, 4.192612, 4.192422, 4.192262, 4.192134, 4.191935, 4.191761, 4.191637, 4.191491, 4.191385, 4.191186, 4.191048, 4.190865, 4.19081, 4.190648, 4.190568, 4.190477, 4.190303, 4.190157, 4.190005, 4.189913, 4.189764, 4.189662, 4.189588, 4.189502, 4.189292, 4.189206, 4.189094, 4.188986, 4.188929, 4.188774, 4.188713, 4.188575, 4.188444, 4.188348, 4.18826, 4.188142, 4.188076, 4.187922, 4.187858, 4.187772, 4.187701, 4.187594, 4.187438, 4.187389, 4.187211, 4.187132, 4.187055, 4.187061, 4.18689, 4.186792, 4.186716, 4.18663, 4.186512, 4.186467, 4.186357, 4.18623, 4.186141, 4.186076, 4.186009, 4.185957, 4.185872, 4.185763, 4.185749, 4.185599, 4.185553, 4.185427, 4.185338, 4.185248, 4.185122, 4.185074, 4.185009, 4.184895, 4.184889, 4.184738, 4.184707, 4.184607, 4.184581, 4.184587]",1.5328734,3.8,4.1
225,1.2,2.4,25,"[0.0, 0.004861789010817165, 0.010552896967307518, 0.01658418715354997, 0.022960144584994686, 0.02970714685227898, 0.03701153141254825, 0.044916537780831274, 0.05337738965014573, 0.06258713230131346, 0.07280579861735745, 0.08414366978129192, 0.09667186758844357, 0.11039225850229137, 0.1256230068711723, 0.1422359934072752, 0.15988420455902055, 0.17851317093968075, 0.19747083550640962, 0.21692310712026983, 0.23687966577442607, 0.25724086134104973, 0.27782678242850545, 0.29897839167570833, 0.3202794433120324, 0.34132903403537873, 0.361958364789729, 0.3823647950826531, 0.40207701724738565, 0.42140872962366954, 0.4400551842586533, 0.45825649000399343, 0.4759830557570674, 0.4931924816329914, 0.510017789919214, 0.5266405721848749, 0.5425983371639687, 0.5583172395963306, 0.5736047016332693, 0.5886524560063325, 0.6034158304805334, 0.6178624488394214, 0.6320049076967731, 0.645805373994168, 0.6593043385107827, 0.6726853067379065, 0.6857654661211174, 0.6986468541915223, 0.7112204462678005, 0.7234621099999999]","[4.196213, 4.195634, 4.195211, 4.1949, 4.194539, 4.19427, 4.193992, 4.193809, 4.193537, 4.193346, 4.193156, 4.192917, 4.19275, 4.192586, 4.192409, 4.192286, 4.192084, 4.191964, 4.191799, 4.191611, 4.191526, 4.191298, 4.191174, 4.19108, 4.190947, 4.190794, 4.190679, 4.190541, 4.190405, 4.190306, 4.190171, 4.190014, 4.189927, 4.189815, 4.189669, 4.189567, 4.189467, 4.189322, 4.189212, 4.189148, 4.188972, 4.188898, 4.1888, 4.1887, 4.188572, 4.18848, 4.188353, 4.188308, 4.188159, 4.188024, 4.187943, 4.187867, 4.187762, 4.187607, 4.187566, 4.187502, 4.187383, 4.187295, 4.187178, 4.187094, 4.186986, 4.186897, 4.186839, 4.186739, 4.186675, 4.186571, 4.186459, 4.186407, 4.186289, 4.186211, 4.186116, 4.186043, 4.185936, 4.185855, 4.185766, 4.185697, 4.185596, 4.185548, 4.185464, 4.185381, 4.185265, 4.185217, 4.185135, 4.185022, 4.184956, 4.184886, 4.184787, 4.184718, 4.184621, 4.184529]",1.5322222,3.8,4.1
226,1.2,0.5,25,"[0.0, 0.003820715534431092, 0.009460649520021777, 0.015440612879743937, 0.021779067936435012, 0.028540298306143352, 0.03571081316040407, 0.04347825855054785, 0.05191331104925061, 0.061090395249400395, 0.07114049408743822, 0.08227532650214096, 0.09453649402013388, 0.1082356239389591, 0.12331070877189125, 0.1397468920404779, 0.15727158805419633, 0.17582544834517272, 0.19469785605911294, 0.21403275130755856, 0.23390517141728584, 0.2540821102890171, 0.2746444146858061, 0.2955937908331035, 0.31683027705172606, 0.33780484638108627, 0.35839139098045253, 0.37869540475024266, 0.3982798461538447, 0.417566975477458, 0.43627334646947746, 0.4544987998068115, 0.4721978368049139, 0.48937391177307243, 0.506205443683606, 0.522627801909329, 0.5386988457285011, 0.5543278582213063, 0.569665355208845, 0.5847125504254517, 0.5994028473625796, 0.6138225070102101, 0.6278469475273957, 0.6417507628234047, 0.6553396481022435, 0.6685915861447981, 0.6817663637268156, 0.6945880210046717, 0.7072251400585197, 0.71681016]","[4.196188, 4.195649, 4.195195, 4.194852, 4.194558, 4.194235, 4.194012, 4.193788, 4.193546, 4.193351, 4.193173, 4.192929, 4.192764, 4.192577, 4.192446, 4.192287, 4.192063, 4.191926, 4.191795, 4.191665, 4.191484, 4.19131, 4.191227, 4.191088, 4.190957, 4.190832, 4.190721, 4.190576, 4.190366, 4.190286, 4.190126, 4.190046, 4.190001, 4.189812, 4.189731, 4.189574, 4.189504, 4.189339, 4.189219, 4.189097, 4.189041, 4.188897, 4.188829, 4.188724, 4.188529, 4.188441, 4.188406, 4.188281, 4.18818, 4.188103, 4.18795, 4.187871, 4.187768, 4.187658, 4.187623, 4.187465, 4.18743, 4.187277, 4.1872, 4.187215, 4.187092, 4.186971, 4.186817, 4.186827, 4.186705, 4.186583, 4.186501, 4.186404, 4.186295, 4.186225, 4.186088, 4.186086, 4.185887, 4.185809, 4.185771, 4.185729, 4.185574, 4.185571, 4.185449, 4.185368, 4.185277, 4.185239, 4.185151, 4.185069, 4.184978, 4.184849, 4.184824, 4.184735, 4.184669, 4.184567, 4.184578]",1.531571,3.8,4.1
227,1.2,2.4,25,"[0.0, 0.0065975249062212304, 0.015176130653508035, 0.02408144389357808, 0.03314547443916965, 0.04257258822438573, 0.05226378370970228, 0.06235659542800104, 0.07292284048952943, 0.0841671232421709, 0.09617179201463849, 0.10928894280484922, 0.12398938156325826, 0.1405682304336722, 0.15887737802197735, 0.17865023631546376, 0.19930017772144246, 0.22000373168945433, 0.2411415385232282, 0.2617852020888818, 0.282770315583873, 0.3039020298572833, 0.3251836441291128, 0.34666346358322253, 0.3681832711734685, 0.3895775597804281, 0.410686265609005, 0.43144468999757957, 0.4517180324786313, 0.47167459526333955, 0.49099686268437115, 0.5098193370955001, 0.5281122340445253, 0.5459457938845739, 0.5635246372859883, 0.5805684534283383, 0.5973319083874759, 0.6136999223798247, 0.6297188354234429, 0.6454260587044701, 0.6607730951563845, 0.6757608433512653, 0.6906713502244894, 0.7051167881080682, 0.7193455619290892, 0.7333212466490198, 0.7469703760861041, 0.7605360261113591, 0.7738900192171466, 0.7868147]","[4.196236, 4.195702, 4.195218, 4.194859, 4.194572, 4.19427, 4.194008, 4.193811, 4.193561, 4.193326, 4.193132, 4.192979, 4.192807, 4.192613, 4.19249, 4.192278, 4.192117, 4.191967, 4.191758, 4.191645, 4.191477, 4.191329, 4.191241, 4.191066, 4.190971, 4.190768, 4.190665, 4.190484, 4.190411, 4.19027, 4.190143, 4.190037, 4.189849, 4.189774, 4.189673, 4.18955, 4.189433, 4.189322, 4.189173, 4.189019, 4.188979, 4.188812, 4.188724, 4.188603, 4.188517, 4.188409, 4.188291, 4.188166, 4.188063, 4.187932, 4.187819, 4.187771, 4.187662, 4.1875, 4.187424, 4.187341, 4.187274, 4.187152, 4.18702, 4.186965, 4.186835, 4.186759, 4.186642, 4.186547, 4.186502, 4.186366, 4.186268, 4.186196, 4.186059, 4.18596, 4.185947, 4.185817, 4.185752, 4.185664, 4.185565, 4.185441, 4.185384, 4.185284, 4.18522, 4.185111, 4.184999, 4.184994, 4.184864, 4.184757, 4.184639, 4.18457, 4.184556, 4.184458, 4.184363, 4.184321, 4.184322]",1.5307448,3.8,4.1
228,1.2,2.4,25,"[0.0, 0.0027499754875152244, 0.008716978410982457, 0.014964398721628816, 0.021651105659803646, 0.028768888719634983, 0.03633266705577713, 0.044526912308483976, 0.053277683874196485, 0.06281193362441133, 0.07326839292466063, 0.08483510964310866, 0.09762330222033071, 0.1117613002094782, 0.12742029233318408, 0.14444085744514912, 0.16242742645323405, 0.18110720059884666, 0.20028783514123066, 0.22008444409397626, 0.24007900346434446, 0.2602742362456714, 0.2811793362560091, 0.3023874117584002, 0.3237194159010895, 0.3448280333314934, 0.3656748725566872, 0.38604493638765636, 0.40584778068870075, 0.42530867313429405, 0.44400132836374057, 0.46222998363735107, 0.47999439106347946, 0.49721483224764934, 0.5141782011234397, 0.5307009027684807, 0.5466859061982595, 0.5623455074701111, 0.5776421136032919, 0.5928763662367702, 0.6074696883874678, 0.621940015184135, 0.6360683862653491, 0.6498359557057819, 0.6634107051973117, 0.6767888000629201, 0.6899203703539847, 0.7026243886471951, 0.7153432294042125, 0.7268078600000001]","[4.196264, 4.195591, 4.195168, 4.19484, 4.194557, 4.194289, 4.193974, 4.19375, 4.193508, 4.193332, 4.193099, 4.192944, 4.192707, 4.192566, 4.192407, 4.192217, 4.192023, 4.191925, 4.191769, 4.191611, 4.191465, 4.191323, 4.191185, 4.191041, 4.190858, 4.19074, 4.190637, 4.190549, 4.190383, 4.190232, 4.19012, 4.190002, 4.189886, 4.18975, 4.189615, 4.18952, 4.189361, 4.189276, 4.189166, 4.189048, 4.188936, 4.188832, 4.188703, 4.188633, 4.188503, 4.188401, 4.188277, 4.188176, 4.188056, 4.187909, 4.187837, 4.18778, 4.187663, 4.18755, 4.187495, 4.187396, 4.187279, 4.187145, 4.187071, 4.186988, 4.186884, 4.186773, 4.186686, 4.186617, 4.186525, 4.186417, 4.186346, 4.186231, 4.186144, 4.186038, 4.186008, 4.185881, 4.185777, 4.185693, 4.185565, 4.185515, 4.185441, 4.185356, 4.185252, 4.185221, 4.185075, 4.185031, 4.184935, 4.184855, 4.184819, 4.184682, 4.184577, 4.184506, 4.184437, 4.18441]",1.5299186,3.8,4.1
229,1.2,2.4,25,"[0.0, 0.005212376601229821, 0.010990743425672835, 0.01700589030514439, 0.02348859428723933, 0.03033773962170254, 0.03771760932604894, 0.0455721867494904, 0.05409970489203608, 0.06349168206680583, 0.07372401005985739, 0.08512048479907398, 0.09768570790598559, 0.11164014368730459, 0.12679738757919934, 0.14360482810176978, 0.1612642573234297, 0.17973531688510763, 0.19887157531699018, 0.2183003162316547, 0.23825832292917176, 0.25848455160587064, 0.2791985558815031, 0.30025202131177736, 0.32125998474515877, 0.3421899064023924, 0.36283263275510025, 0.3827820912145569, 0.40275972959794626, 0.4217318904870681, 0.4403460336900164, 0.4585270903459239, 0.4761126389080946, 0.49352875234124033, 0.5104008110130976, 0.5267240603773581, 0.5427384181263171, 0.558384937548188, 0.5736716985180839, 0.5886298940405726, 0.6033435386479599, 0.6176340184795422, 0.6317029436907157, 0.6455670641785919, 0.6590674406871767, 0.6722683660367672, 0.6853217416388993, 0.6981076359265358, 0.7107215560627945, 0.7201467]","[4.196166, 4.195607, 4.195219, 4.194839, 4.194514, 4.194212, 4.193973, 4.193758, 4.193499, 4.19331, 4.193087, 4.192908, 4.192755, 4.192578, 4.192353, 4.192196, 4.192084, 4.191885, 4.191755, 4.19158, 4.191461, 4.19137, 4.191169, 4.19099, 4.190849, 4.190739, 4.190635, 4.190441, 4.190373, 4.190226, 4.190065, 4.189961, 4.189867, 4.18973, 4.189647, 4.189565, 4.189451, 4.18929, 4.18917, 4.189032, 4.188943, 4.188842, 4.188689, 4.188572, 4.188512, 4.1884, 4.188333, 4.188204, 4.188044, 4.188005, 4.187919, 4.187793, 4.187686, 4.187589, 4.187476, 4.187356, 4.187279, 4.18725, 4.187131, 4.187038, 4.186935, 4.186795, 4.186718, 4.186637, 4.186481, 4.186483, 4.186358, 4.186252, 4.186215, 4.186152, 4.185987, 4.185935, 4.185867, 4.185774, 4.185701, 4.185576, 4.185467, 4.185438, 4.185318, 4.185281, 4.185153, 4.185109, 4.185034, 4.184942, 4.184851, 4.184743, 4.184705, 4.184633, 4.184548, 4.184452, 4.184465]",1.5290924,3.8,4.1
230,1.2,2.4,25,"[0.0, 0.0033140593215776545, 0.008970687006040097, 0.014951635830302464, 0.021304518713278812, 0.02795445326022753, 0.03523249971234114, 0.04298837618670843, 0.051425513992786755, 0.06057023947701031, 0.07066093099885179, 0.08175357728883215, 0.09419236135243803, 0.10784330053971355, 0.12293725244014198, 0.1391993420643949, 0.15689644942231248, 0.17516107775659734, 0.19416795189504307, 0.21344908956642045, 0.2331667617248005, 0.25330983646916344, 0.27415457932850423, 0.2949499363391609, 0.31612275252601457, 0.33694536564556105, 0.3575565960920948, 0.377706397933216, 0.39759609710608596, 0.4166876316459285, 0.4352543858318438, 0.4533802672992046, 0.4711269366400677, 0.4881380142749709, 0.5049824570782128, 0.5214052079717947, 0.5372248157064355, 0.5527693170420732, 0.568169390825409, 0.5831327691347843, 0.5978327892075085, 0.6121824272941435, 0.6262116386851642, 0.6399824029585065, 0.6534990021709071, 0.6668038479670023, 0.6797484347481731, 0.6925491594702475, 0.7051637171346635, 0.7167621500000001]","[4.196193, 4.195611, 4.195229, 4.194821, 4.194506, 4.194293, 4.193951, 4.19372, 4.193534, 4.193315, 4.193099, 4.192903, 4.192719, 4.192529, 4.192384, 4.192229, 4.192019, 4.191907, 4.191759, 4.191561, 4.191445, 4.191328, 4.191153, 4.191, 4.190906, 4.190763, 4.190609, 4.190489, 4.19039, 4.190237, 4.190166, 4.190001, 4.189867, 4.189722, 4.189615, 4.189529, 4.189452, 4.189274, 4.189187, 4.189075, 4.188962, 4.188833, 4.188733, 4.18863, 4.188521, 4.188384, 4.188337, 4.188223, 4.188128, 4.188023, 4.187902, 4.187788, 4.187695, 4.187643, 4.187546, 4.187434, 4.187275, 4.187222, 4.18715, 4.187027, 4.186924, 4.186836, 4.186779, 4.186658, 4.186583, 4.18642, 4.186378, 4.186274, 4.186224, 4.186158, 4.186032, 4.185959, 4.185856, 4.185797, 4.185725, 4.185625, 4.185516, 4.185446, 4.185362, 4.185281, 4.185194, 4.185145, 4.185026, 4.184947, 4.18487, 4.184832, 4.184741, 4.184665, 4.184618, 4.184513, 4.1845]",1.5282662,3.8,4.1
231,1.2,0.5,25,"[0.0, 0.002101461508164669, 0.007721679368870395, 0.013612452468489016, 0.019851635045519823, 0.02658006216040245, 0.03368626510761819, 0.04141806614419489, 0.049669983641013236, 0.058788164337675856, 0.06864972161496474, 0.07958045010294368, 0.09166790671136996, 0.10515865956734605, 0.11986148530163229, 0.13621843175599685, 0.15364025093710434, 0.17186553292874399, 0.1908464666480041, 0.2098085968857285, 0.2298262487714165, 0.24981736468073545, 0.2702673431975777, 0.2913150848543814, 0.31239080084663545, 0.3332100204167506, 0.3537293409401543, 0.3740203232463905, 0.3936948888958016, 0.41291107280319567, 0.4314941771354353, 0.4497252325367553, 0.46734701050407645, 0.4845518667384783, 0.5014440553550013, 0.5177579007913992, 0.5338000018699044, 0.5495649775301874, 0.5646795887277059, 0.5796839457071287, 0.5944668026264537, 0.6086471623969, 0.6227654264571418, 0.6367237656416156, 0.6500035579199369, 0.6632962318066196, 0.676293475589567, 0.6890180009150754, 0.7016274716952591, 0.71347901]","[4.196154, 4.195691, 4.195174, 4.19484, 4.19449, 4.194252, 4.193965, 4.193719, 4.193486, 4.193269, 4.193157, 4.192904, 4.192719, 4.192534, 4.19243, 4.192204, 4.19207, 4.19187, 4.191711, 4.191607, 4.191442, 4.191306, 4.191175, 4.191041, 4.190874, 4.190734, 4.190667, 4.190528, 4.190368, 4.19025, 4.190117, 4.190016, 4.189882, 4.189785, 4.189663, 4.189551, 4.189451, 4.189305, 4.189189, 4.189083, 4.188969, 4.188862, 4.188768, 4.188672, 4.18855, 4.188466, 4.188352, 4.188231, 4.188128, 4.188019, 4.187934, 4.187829, 4.18768, 4.187644, 4.187573, 4.187416, 4.187328, 4.187252, 4.187174, 4.187044, 4.186973, 4.186841, 4.186823, 4.186729, 4.186615, 4.186484, 4.186467, 4.186309, 4.18625, 4.186225, 4.186169, 4.18599, 4.185915, 4.185805, 4.185728, 4.185672, 4.185581, 4.185486, 4.185399, 4.185344, 4.185236, 4.185137, 4.185086, 4.184994, 4.184916, 4.184804, 4.184722, 4.184653, 4.184601, 4.184542, 4.184542]",1.52744,3.8,4.1
232,1.2,2.4,25,"[0.0, 0.008032174454462249, 0.016694832321638847, 0.02546083646075839, 0.03456621979878441, 0.043931157296881185, 0.05361134498146017, 0.06368778338752759, 0.07415322958644907, 0.08525053842226984, 0.09710367867853573, 0.11008707367880785, 0.12457604763768473, 0.14077192381571732, 0.15896528389115624, 0.1784359426652035, 0.19864738097199722, 0.21938276461338582, 0.24002302124495808, 0.26099084266465056, 0.2816875292000085, 0.30264754190191023, 0.32374316565860783, 0.34501321295340004, 0.36628877799982995, 0.387600415712385, 0.40876372626139634, 0.4296169369337971, 0.4499486412730408, 0.4697734485787888, 0.48888592187755, 0.5078149082892871, 0.5262243141881802, 0.5440550540361796, 0.561582056004032, 0.578588401322314, 0.5953314840497651, 0.6116278619604654, 0.6276596683223623, 0.6433830199221053, 0.6587533913828889, 0.6737034912121751, 0.6884592434872501, 0.7028047182866048, 0.7170512593582725, 0.7310706182180177, 0.7447343203807495, 0.7583066278952462, 0.7715265671556117, 0.7835261]","[4.196242, 4.195699, 4.19521, 4.19485, 4.19454, 4.194229, 4.194005, 4.193772, 4.193543, 4.193342, 4.193129, 4.192889, 4.19272, 4.192551, 4.192344, 4.192228, 4.192044, 4.19192, 4.191763, 4.191626, 4.19144, 4.191342, 4.191176, 4.191039, 4.190879, 4.190774, 4.190596, 4.190473, 4.190377, 4.190253, 4.190109, 4.189977, 4.189848, 4.189691, 4.189609, 4.189471, 4.189353, 4.189243, 4.189112, 4.188986, 4.188879, 4.188803, 4.18864, 4.18855, 4.188463, 4.188309, 4.188214, 4.188135, 4.188027, 4.187932, 4.18783, 4.187719, 4.18756, 4.187518, 4.187368, 4.187333, 4.18718, 4.187082, 4.186986, 4.186845, 4.186747, 4.186733, 4.186637, 4.186483, 4.186443, 4.186319, 4.186203, 4.186135, 4.186046, 4.185949, 4.185884, 4.185792, 4.185734, 4.185583, 4.185462, 4.185383, 4.185314, 4.185225, 4.185126, 4.185055, 4.184942, 4.184833, 4.184778, 4.184694, 4.184591, 4.184519, 4.184445, 4.1844, 4.18427, 4.184223, 4.184218]",1.5262764,3.8,4.1
233,1.2,2.4,25,"[0.0, 0.00351764880602861, 0.009355050238008124, 0.015569280655487232, 0.022145115201135247, 0.029093826131560967, 0.03648185726954122, 0.04457520194910299, 0.05316028586612808, 0.0625627282940599, 0.0728489951653043, 0.08419722907067942, 0.0967685590737834, 0.1107333801410558, 0.1261693797776542, 0.14276774629976793, 0.16061320955970393, 0.17910900122448986, 0.1983993092236691, 0.21790788103218073, 0.2378298005246135, 0.2580449417234007, 0.27880946125379297, 0.29987153390632415, 0.32096846132499157, 0.3419549757026769, 0.3625511436607623, 0.382615129801519, 0.4023223659882572, 0.4215862053061205, 0.44012114634712546, 0.45832786036133, 0.4760834336286699, 0.49357671551662097, 0.5105634843628194, 0.5270866315762758, 0.5432887231890661, 0.5590481188179025, 0.5744889394083263, 0.5895937377883651, 0.6043387612639891, 0.6188998408529223, 0.6330001717570933, 0.6467705885369875, 0.6602812264712264, 0.6737088282560402, 0.6867435382463986, 0.6995690682860166, 0.7121128554418411, 0.72348424]","[4.196249, 4.195611, 4.195212, 4.194876, 4.194558, 4.194238, 4.193981, 4.193732, 4.193511, 4.193297, 4.193099, 4.192944, 4.192691, 4.192572, 4.192384, 4.192249, 4.192076, 4.191936, 4.191738, 4.19159, 4.191455, 4.191279, 4.191157, 4.191007, 4.190862, 4.19076, 4.190613, 4.190454, 4.190331, 4.190197, 4.190094, 4.189934, 4.189815, 4.18975, 4.189633, 4.189508, 4.189358, 4.189246, 4.189091, 4.189048, 4.188918, 4.188762, 4.188743, 4.188598, 4.18847, 4.188374, 4.188254, 4.188133, 4.188062, 4.187926, 4.187838, 4.187768, 4.187647, 4.187534, 4.187458, 4.187407, 4.18725, 4.187159, 4.18707, 4.18691, 4.186886, 4.186775, 4.186674, 4.186594, 4.18654, 4.186409, 4.186311, 4.186224, 4.186117, 4.186038, 4.185936, 4.185866, 4.185736, 4.18569, 4.185561, 4.185516, 4.185397, 4.18536, 4.185278, 4.185185, 4.185098, 4.185012, 4.184927, 4.184842, 4.184759, 4.18467, 4.184655, 4.184521, 4.184494, 4.184352, 4.184347]",1.5251128,3.8,4.1
234,1.2,2.4,25,"[0.0, 0.003275600523342491, 0.008948417568017425, 0.014949893996003966, 0.02131189633353038, 0.02806996601125815, 0.0352415481125615, 0.043041375087310194, 0.051429735578642846, 0.06055165716892999, 0.07049475336427045, 0.08153468111940411, 0.09384911322274996, 0.10752815860339225, 0.12250917201581026, 0.138924555487824, 0.15642404301115165, 0.1747300027816378, 0.1935801880229584, 0.21288605603651806, 0.23238775760690156, 0.25239596974680123, 0.2728395122829705, 0.2936014071761475, 0.3146778881978183, 0.3355919775638706, 0.35620973587717497, 0.3763738734423057, 0.39597734332135837, 0.4151076083801992, 0.433714218852264, 0.45173565715717146, 0.4695557613994157, 0.4867361983068773, 0.5035414477285173, 0.5199022516024078, 0.5359963989003456, 0.5516060529001546, 0.5669750101459844, 0.5819964336358008, 0.5968147074251337, 0.610961971677473, 0.6250956152284548, 0.6389141211629854, 0.652456534360245, 0.6657943257895486, 0.678899531245949, 0.6918017555674323, 0.7042794773794923, 0.71345692]","[4.1962, 4.195666, 4.195209, 4.194828, 4.194512, 4.194193, 4.193967, 4.193754, 4.193461, 4.193203, 4.193019, 4.192959, 4.192707, 4.192541, 4.192368, 4.192177, 4.191989, 4.1918, 4.1917, 4.191581, 4.1914, 4.191237, 4.1911, 4.190979, 4.190779, 4.190734, 4.190589, 4.190418, 4.190307, 4.19021, 4.190094, 4.189941, 4.18982, 4.189702, 4.189559, 4.189484, 4.189358, 4.189255, 4.189148, 4.188996, 4.188923, 4.188758, 4.18872, 4.188584, 4.188477, 4.188323, 4.188245, 4.188153, 4.188007, 4.187894, 4.187858, 4.187721, 4.18767, 4.187505, 4.187425, 4.187349, 4.187218, 4.187174, 4.187037, 4.186919, 4.186862, 4.186798, 4.186698, 4.186589, 4.186488, 4.186437, 4.186342, 4.186255, 4.186127, 4.186052, 4.185938, 4.185855, 4.185784, 4.185709, 4.185592, 4.185523, 4.185492, 4.185366, 4.185276, 4.18518, 4.185127, 4.185012, 4.184935, 4.184871, 4.184797, 4.184676, 4.184523, 4.18455, 4.184438, 4.184388, 4.184387]",1.5239492,3.8,4.1
235,1.2,2.4,25,"[0.0, 0.0050388672250698055, 0.010593756648849872, 0.016461575593691838, 0.022679186890741138, 0.029340414059273234, 0.036522584261328025, 0.044107695262148666, 0.05243893119579213, 0.061470000802883784, 0.07140484146081096, 0.08222721646680065, 0.09436538097830555, 0.10765088714424945, 0.12254951337767511, 0.1386210377239492, 0.155879484657389, 0.17400091796778164, 0.19266647515169194, 0.21171435994539634, 0.23121309451559913, 0.2510737067664662, 0.27151250860944065, 0.2921366359193842, 0.31290403021473456, 0.33358713062235495, 0.3541094620539814, 0.3739294637802681, 0.3936671327871822, 0.4128061196007773, 0.4313543788084262, 0.4494236135606012, 0.4671208814567192, 0.48432330769700443, 0.5010366769811083, 0.517443796654836, 0.5334863849311802, 0.5491024305254224, 0.5645583448919564, 0.579560759051388, 0.594250592319046, 0.6085659568488082, 0.6227234862892956, 0.6364694170862271, 0.6500323480226748, 0.663333275723442, 0.6763619698839287, 0.6891763062307292, 0.7018256289642855, 0.71344119]","[4.19616, 4.195619, 4.195191, 4.194868, 4.194482, 4.194218, 4.19398, 4.193736, 4.193548, 4.193349, 4.193107, 4.19291, 4.192722, 4.192517, 4.192357, 4.192185, 4.192024, 4.191882, 4.191691, 4.191572, 4.191458, 4.191277, 4.191106, 4.191029, 4.190846, 4.190736, 4.19061, 4.190456, 4.190325, 4.190245, 4.190104, 4.18997, 4.189847, 4.189755, 4.189623, 4.189498, 4.189379, 4.189271, 4.189132, 4.188984, 4.188956, 4.18881, 4.188711, 4.188579, 4.188454, 4.188385, 4.188303, 4.188172, 4.188066, 4.187954, 4.18786, 4.187736, 4.187706, 4.187644, 4.187492, 4.187371, 4.187256, 4.187206, 4.187096, 4.187047, 4.186927, 4.186848, 4.186719, 4.186635, 4.186595, 4.18645, 4.18638, 4.186227, 4.186204, 4.186069, 4.186011, 4.185922, 4.185835, 4.185775, 4.185674, 4.185556, 4.185493, 4.185442, 4.185337, 4.185208, 4.185194, 4.185075, 4.185061, 4.184973, 4.184864, 4.18479, 4.184669, 4.184597, 4.184578, 4.184433, 4.184429]",1.5227856,3.8,4.1
236,1.2,0.5,25,"[0.0, 0.004332909087529431, 0.009890958073781549, 0.015737131402322864, 0.021957235039820423, 0.0285738325767411, 0.035685140516413576, 0.043263696687722404, 0.05152786942072952, 0.060484917296813025, 0.07031241932602644, 0.08114334560007916, 0.0930522359263701, 0.10622765462428821, 0.12105092410617313, 0.13699094525766092, 0.15422304115356658, 0.1723279806786895, 0.19081779524017964, 0.20996383176017747, 0.22940918485854123, 0.24921311420979886, 0.26955912748532895, 0.29025960765653974, 0.31077903515690025, 0.3315550325877705, 0.3519876868775498, 0.37196003121060567, 0.39159691166130756, 0.4107079565685797, 0.42916116376918884, 0.4471955534732442, 0.4647627042513524, 0.48180489380290065, 0.4985756015690868, 0.5149211833461625, 0.5308846878528681, 0.5463875749113658, 0.5616640543993006, 0.5766809138859448, 0.5912202966003955, 0.605506188887177, 0.6195632330952369, 0.6334566975556857, 0.6467542947018268, 0.660230802182502, 0.6731953269485518, 0.6860652309557246, 0.6985961497233417, 0.71010237]","[4.19619, 4.195583, 4.195186, 4.194768, 4.194521, 4.194196, 4.193901, 4.193655, 4.193513, 4.193322, 4.19305, 4.192916, 4.192664, 4.192536, 4.192328, 4.192177, 4.191972, 4.191853, 4.191706, 4.19156, 4.191406, 4.191265, 4.191119, 4.190924, 4.19086, 4.190724, 4.190609, 4.190455, 4.190319, 4.1902, 4.190046, 4.189919, 4.189836, 4.18969, 4.189607, 4.189452, 4.189334, 4.189225, 4.18909, 4.188998, 4.188917, 4.188776, 4.188703, 4.188521, 4.188531, 4.188396, 4.188265, 4.188145, 4.188044, 4.187971, 4.187845, 4.187736, 4.187681, 4.187505, 4.187473, 4.187305, 4.187248, 4.18714, 4.187057, 4.186989, 4.186926, 4.186797, 4.186723, 4.186605, 4.186482, 4.1865, 4.186347, 4.186236, 4.186136, 4.186091, 4.185975, 4.185902, 4.185795, 4.185689, 4.18564, 4.185581, 4.185472, 4.185406, 4.185345, 4.185215, 4.185126, 4.185067, 4.184935, 4.184869, 4.184883, 4.184716, 4.184682, 4.184608, 4.184523, 4.18435, 4.18435]",1.521622,3.8,4.1
237,1.2,2.4,25,"[0.0, 0.0059242790698249, 0.014451615160349707, 0.023262828765278742, 0.03222795408988352, 0.0415368922139881, 0.05118492970268618, 0.061177144579684956, 0.07156662096049896, 0.08264825802473438, 0.0944149138252473, 0.10718923398050087, 0.12145401075236048, 0.13760985445323518, 0.15545184966517875, 0.17468834019729182, 0.1947479521261878, 0.2152114001316656, 0.2358074426640919, 0.25644940216234224, 0.2769913387364611, 0.29741049528246033, 0.3186588266658207, 0.3397410465003943, 0.3611461769755576, 0.3822368495006069, 0.4034517693281967, 0.4238887314581786, 0.4441886817629168, 0.4639623123461869, 0.4831201047723396, 0.5019630149018794, 0.5203034779989176, 0.5381322422373741, 0.5554221195946185, 0.5725423099283901, 0.5891240609480437, 0.6053017999851023, 0.6213028546485252, 0.636847675434674, 0.6520512126300999, 0.6670756258036268, 0.6817835567245335, 0.6961253245710359, 0.7103934184389542, 0.7243902281489089, 0.738025178212905, 0.7514765919316564, 0.7647311261924502, 0.7768472]","[4.196206, 4.195626, 4.195198, 4.194828, 4.194488, 4.194228, 4.193967, 4.193746, 4.193532, 4.193299, 4.193074, 4.192906, 4.192736, 4.192562, 4.192362, 4.192209, 4.192013, 4.191871, 4.191701, 4.191563, 4.191404, 4.191351, 4.191123, 4.190952, 4.190853, 4.19073, 4.190556, 4.190437, 4.190261, 4.190179, 4.190035, 4.189942, 4.189823, 4.189695, 4.189547, 4.18947, 4.18929, 4.189191, 4.189077, 4.188975, 4.18883, 4.188765, 4.188617, 4.188507, 4.188399, 4.188288, 4.188208, 4.188091, 4.187981, 4.187865, 4.187722, 4.187616, 4.187565, 4.187464, 4.187353, 4.187263, 4.187148, 4.187032, 4.186927, 4.186842, 4.186745, 4.18665, 4.186502, 4.186436, 4.186372, 4.186269, 4.186158, 4.18608, 4.185956, 4.185896, 4.18575, 4.185678, 4.185583, 4.185489, 4.185411, 4.185305, 4.185208, 4.18513, 4.185027, 4.184984, 4.184892, 4.184773, 4.184738, 4.184622, 4.184532, 4.184475, 4.184366, 4.184261, 4.18419, 4.184106, 4.184131]",1.520547,3.8,4.1
238,1.2,2.4,25,"[0.0, 0.005436961472076701, 0.011175753574090647, 0.01727121672441096, 0.02374701589142155, 0.030651773074015794, 0.037964874061465696, 0.04584582393364912, 0.054326594106928104, 0.06364356882036754, 0.07371329089954151, 0.08485729119146607, 0.09727259046310768, 0.11079379398510711, 0.1259509528438331, 0.14230478437939087, 0.1597856570873608, 0.17795557541261567, 0.19687966129973603, 0.21598248634322031, 0.2357053910961061, 0.2556254920919898, 0.27616904900675976, 0.29709530079111146, 0.31779643895534443, 0.33866062790888984, 0.35932618956431794, 0.3793722334832088, 0.3991023815426336, 0.4183139539934348, 0.43683406868480684, 0.4551518401981275, 0.47280614956407185, 0.4899440055348888, 0.5068029186930239, 0.5233588984836269, 0.5393776581658042, 0.5549447358011679, 0.570461656282566, 0.5853452169597831, 0.6000858305426651, 0.6145203458302925, 0.628518496716929, 0.6423470390018646, 0.6559114704157003, 0.6691543463197354, 0.6820838591036369, 0.6949148109795401, 0.7075230728998745, 0.71680799]","[4.196189, 4.195626, 4.195165, 4.194844, 4.194478, 4.194167, 4.193902, 4.19368, 4.19348, 4.193225, 4.193051, 4.19287, 4.19267, 4.19247, 4.192313, 4.192152, 4.192003, 4.191819, 4.191658, 4.191482, 4.191355, 4.191193, 4.191087, 4.190952, 4.190783, 4.190671, 4.190526, 4.190411, 4.190238, 4.190133, 4.190019, 4.189898, 4.189776, 4.189666, 4.189562, 4.189415, 4.189326, 4.189174, 4.189049, 4.18892, 4.188843, 4.188719, 4.188626, 4.188509, 4.188416, 4.188314, 4.188152, 4.188082, 4.187969, 4.187867, 4.187769, 4.187666, 4.187565, 4.187455, 4.187345, 4.187274, 4.187193, 4.187109, 4.186916, 4.186905, 4.186783, 4.186642, 4.186534, 4.186526, 4.186427, 4.186268, 4.186255, 4.186168, 4.186036, 4.185973, 4.185894, 4.185771, 4.185645, 4.185623, 4.185518, 4.185421, 4.185343, 4.185303, 4.185144, 4.185055, 4.185011, 4.184959, 4.184783, 4.184736, 4.184649, 4.184577, 4.184476, 4.184453, 4.184334, 4.184216, 4.184221]",1.519472,3.8,4.1
239,1.2,2.4,25,"[0.0, 0.005079560759880461, 0.010611496504189522, 0.01647058536540455, 0.022742291249123192, 0.029446610044436994, 0.036563754546611066, 0.04420106436113526, 0.05243574903061218, 0.06145055897698869, 0.07136148300981729, 0.08216557708836099, 0.09418791424700916, 0.10743976970559564, 0.1222351003964041, 0.1381522677926731, 0.15533641049014374, 0.17326079748668577, 0.1919039319733059, 0.210700095111423, 0.23019830786751094, 0.2502138135355144, 0.2704220565237096, 0.29115379709516054, 0.3118739044834177, 0.33257798469408706, 0.3531516409332361, 0.3730973156048439, 0.39252469203074897, 0.41169693866317075, 0.43022598936581086, 0.44822209213888997, 0.46598317867257155, 0.4832403067184946, 0.5000264946974459, 0.5163697811763338, 0.5323386112819017, 0.547944101009409, 0.5631786887536264, 0.5781443780773514, 0.5928422994860797, 0.6072296290728946, 0.6212575477689716, 0.634901250536508, 0.648578531075211, 0.6618147670368774, 0.6748598724411333, 0.6876624584991623, 0.7003087145171909, 0.7101386199999999]","[4.196187, 4.195592, 4.19521, 4.194833, 4.194477, 4.194166, 4.19392, 4.193676, 4.193449, 4.193214, 4.193038, 4.192889, 4.19269, 4.192506, 4.192331, 4.192173, 4.192045, 4.191843, 4.191694, 4.191523, 4.191359, 4.191252, 4.191121, 4.190938, 4.190828, 4.190705, 4.190581, 4.190459, 4.190275, 4.190166, 4.190065, 4.189909, 4.18979, 4.189707, 4.189539, 4.189456, 4.189322, 4.189184, 4.189076, 4.188895, 4.188836, 4.188791, 4.188618, 4.188537, 4.188432, 4.188351, 4.188204, 4.188132, 4.188021, 4.18794, 4.187798, 4.187681, 4.187622, 4.187505, 4.187402, 4.187303, 4.187248, 4.187088, 4.187033, 4.186916, 4.186838, 4.186765, 4.186642, 4.186512, 4.186462, 4.186416, 4.18624, 4.186188, 4.186089, 4.185977, 4.185925, 4.185875, 4.185719, 4.185694, 4.185588, 4.185528, 4.185432, 4.185271, 4.185234, 4.185153, 4.1851, 4.184954, 4.184881, 4.184827, 4.184726, 4.184657, 4.184584, 4.184474, 4.184408, 4.18435, 4.184347]",1.518397,3.8,4.1
240,1.2,2.4,25,"[0.0, 0.003473753390572751, 0.00897682160235741, 0.014773460832802877, 0.020929388884718285, 0.027498849848893385, 0.03452301671368752, 0.04206455860199435, 0.050175788559434074, 0.058993192115926636, 0.06865420303280731, 0.07929813661273452, 0.09113765515358996, 0.104292268394548, 0.11880284870502048, 0.13466308035811417, 0.1516215391396039, 0.16945712168573204, 0.187791366681087, 0.2066549650871548, 0.22582571330259882, 0.2455533202068763, 0.26570179661957005, 0.28621538498406923, 0.30675545902881163, 0.32726617302989186, 0.34773839862119305, 0.3676638697266067, 0.3869580813564198, 0.406064790880333, 0.42454437117384936, 0.4424983089143136, 0.4601693968154427, 0.47717561706684125, 0.49394922896383336, 0.5101731047023302, 0.5261448149939796, 0.541766547083873, 0.5570657823388875, 0.5720957126436765, 0.5867184884232801, 0.6009594268228072, 0.6151220458529063, 0.628875233788585, 0.6423669236001461, 0.6557149988917558, 0.6687531173751308, 0.681508018858824, 0.6940986579268127, 0.7034319400000001]","[4.196155, 4.195615, 4.195148, 4.194775, 4.194458, 4.194171, 4.193926, 4.193708, 4.193482, 4.193224, 4.193064, 4.192857, 4.192654, 4.192501, 4.192312, 4.192181, 4.192023, 4.191841, 4.191677, 4.191546, 4.191355, 4.191228, 4.191083, 4.190936, 4.190814, 4.190688, 4.190597, 4.190416, 4.190265, 4.19018, 4.190047, 4.189947, 4.18977, 4.189642, 4.189529, 4.189425, 4.189333, 4.189157, 4.189104, 4.188983, 4.188887, 4.188787, 4.18866, 4.188554, 4.188426, 4.188318, 4.188201, 4.188099, 4.188055, 4.187893, 4.187788, 4.187718, 4.187593, 4.187548, 4.187431, 4.187303, 4.187229, 4.187151, 4.18708, 4.186954, 4.186845, 4.186757, 4.186661, 4.186538, 4.186462, 4.186385, 4.186258, 4.186207, 4.186109, 4.186032, 4.185956, 4.185873, 4.185789, 4.185676, 4.185592, 4.185524, 4.185389, 4.18533, 4.185246, 4.185156, 4.185081, 4.185036, 4.18491, 4.184861, 4.184737, 4.184673, 4.184572, 4.184548, 4.184394, 4.184373, 4.184373]",1.5173219999999998,3.8,4.1
