Repository: terencetaothucb/Prediction-of-second-life-battery-degradation-trajectory-using-iMODEL

# Prediction-of-second-life-battery-degradation-trajectory-enabled-by-interpretable-Mixture-of-Experts

As electric vehicle batteries reach end-of-life, their residual capacity presents substantial opportunities for second-life applications. However, ensuring safe and sustainable reusing remains challenging due to the absence of historical data and the uncertainty of future operating conditions. Conventional models often rely on consistent use profiles and complete cycling histories, which are rarely available in real-world practice.

File: IMOE/dataset/LSD/45.csv (part 14 of 21)
Cycle,Charge_Current,Discharge_Current,Temperature,Capacity_Increment,Relaxation_Voltage,Discharge_Capacity,Start_Voltage,End_Voltage
261,1.2,0.5,25,"[0.0, 0.0034818359519888445, 0.008664340016243825, 0.014115597376530432, 0.019944919259510883, 0.02607415943425157, 0.03275791552901474, 0.03984359660303003, 0.04750532424016971, 0.055771609096378245, 0.06482499806708833, 0.07469753753062253, 0.08559933685955418, 0.09767948205780003, 0.11099910788887704, 0.12541172142988977, 0.14111346355095916, 0.15758801682170612, 0.17479383467515694, 0.1924715183428783, 0.21062321858142913, 0.22944152007958607, 0.24859836882726127, 0.26817712779910463, 0.2878831128349366, 0.3079187084629854, 0.3276410203325901, 0.34719960215753876, 0.36647136003387754, 0.38502010886204796, 0.4033889174373302, 0.4210831323684201, 0.43839810450973, 0.455252525424871, 0.47179361183041235, 0.48785571910166503, 0.5037518395772808, 0.5191577590734834, 0.534264663893459, 0.5490304154814586, 0.5635359825640944, 0.577758492999599, 0.5916782486457364, 0.6053408054994615, 0.6187652250545495, 0.6318401387595542, 0.6448048500998134, 0.6575504746528603, 0.6700523999934661, 0.68011482]","[4.196033, 4.195444, 4.195038, 4.194681, 4.194348, 4.19406, 4.193788, 4.193535, 4.193317, 4.193109, 4.192906, 4.192683, 4.192489, 4.192305, 4.192161, 4.191981, 4.191817, 4.191635, 4.191511, 4.191325, 4.191164, 4.191041, 4.190857, 4.190764, 4.190622, 4.190443, 4.190324, 4.190203, 4.190033, 4.189929, 4.189833, 4.189674, 4.189593, 4.189452, 4.189332, 4.189211, 4.189105, 4.189003, 4.188841, 4.188744, 4.188689, 4.188522, 4.188385, 4.188306, 4.18817, 4.188064, 4.187988, 4.187817, 4.187731, 4.18768, 4.187586, 4.187475, 4.187364, 4.187261, 4.187145, 4.18704, 4.18697, 4.186845, 4.186735, 4.18666, 4.186533, 4.186501, 4.186419, 4.186298, 4.186172, 4.186131, 4.186021, 4.185928, 4.185872, 4.185727, 4.185685, 4.185578, 4.185498, 4.185399, 4.185306, 4.185218, 4.185126, 4.185038, 4.184972, 4.184883, 4.184815, 4.184699, 4.184621, 4.184532, 4.184469, 4.184403, 4.184302, 4.184269, 4.184151, 4.184043]",1.499806,3.8,4.1
262,1.2,2.4,25,"[0.0, 0.006195241031664023, 0.014457122748679802, 0.02291458026333093, 0.03160441176292694, 0.04064857075394454, 0.0499729800601581, 0.05950163969805769, 0.06956066849977391, 0.08005601798124651, 0.0911522461988295, 0.1031507223808697, 0.11612928586689392, 0.1309012727434586, 0.14715624566108795, 0.1648134419195685, 0.18352216787319844, 0.20301465881516526, 0.22258323712531822, 0.2422445874170515, 0.2618984910325315, 0.281792991325414, 0.3016605614963309, 0.32191723070359557, 0.342452294039322, 0.362808850138048, 0.3832760352180714, 0.4034912777022682, 0.42326273223475575, 0.4427974942398132, 0.46177156190348245, 0.48030597067798586, 0.49824660890604744, 0.5158370730832403, 0.5329745388831753, 0.5498705047462399, 0.5663157027066139, 0.5823789778747346, 0.598136455978057, 0.6137164670428606, 0.6287188395853819, 0.6434771699410948, 0.6581282594530881, 0.6723464873673048, 0.6864735755531675, 0.7001292031061468, 0.7138172496038881, 0.7271159349269218, 0.7403140760580483, 0.7501105]","[4.196105, 4.195512, 4.195029, 4.194669, 4.194292, 4.194013, 4.19378, 4.193617, 4.193355, 4.193122, 4.192875, 4.192677, 4.192564, 4.19235, 4.192185, 4.191954, 4.191833, 4.191621, 4.191498, 4.191313, 4.191214, 4.191021, 4.19088, 4.190731, 4.190574, 4.190462, 4.190306, 4.190242, 4.190068, 4.189913, 4.189804, 4.189677, 4.189533, 4.189364, 4.189304, 4.189084, 4.189056, 4.188943, 4.188754, 4.188695, 4.188545, 4.188428, 4.188345, 4.188217, 4.188118, 4.188018, 4.187867, 4.187768, 4.187649, 4.187531, 4.187434, 4.187397, 4.187206, 4.187088, 4.187057, 4.186874, 4.186743, 4.186712, 4.186618, 4.1865, 4.186435, 4.186318, 4.186203, 4.186099, 4.186018, 4.185871, 4.185795, 4.185707, 4.185645, 4.185577, 4.185434, 4.185365, 4.185179, 4.185174, 4.185043, 4.184966, 4.184897, 4.184761, 4.184646, 4.184595, 4.184533, 4.184394, 4.184319, 4.184186, 4.184147, 4.184111, 4.184059, 4.183919, 4.183763, 4.183734, 4.183729]",1.4987717999999999,3.8,4.1
263,1.2,2.4,25,"[0.0, 0.004178073224489591, 0.009579674769519951, 0.015249842390215984, 0.021299983781256034, 0.027788657671319696, 0.034647007906884096, 0.04202619481288126, 0.04995047648976284, 0.058394515073744845, 0.06770839052725083, 0.0778583478510653, 0.08909872292304977, 0.10153634909470088, 0.11527896188158326, 0.13014004044661975, 0.14626049086033607, 0.16320907363381096, 0.18099084817516703, 0.19905704936664873, 0.21764847738331336, 0.2367902379572754, 0.25610836277550875, 0.2760098184696852, 0.2962221878599327, 0.31625956504022695, 0.3362157357378472, 0.35592382926032096, 0.37521243800538934, 0.39401631166370743, 0.4125846848901023, 0.43045312057061735, 0.4480103332103146, 0.4650639844897949, 0.481738806724205, 0.4979878227738833, 0.5138614549163724, 0.5294523912114247, 0.5446034569162606, 0.5594141952963473, 0.5741039038754566, 0.588286875445817, 0.6022658822793817, 0.6159444005278757, 0.6293988394101924, 0.6425644434983914, 0.6554927565133865, 0.6681931237393339, 0.6807090990887464, 0.69014226]","[4.196016, 4.195475, 4.195029, 4.194663, 4.19436, 4.194056, 4.193762, 4.193521, 4.193314, 4.19311, 4.192868, 4.192659, 4.19247, 4.192328, 4.192084, 4.191947, 4.191828, 4.191628, 4.191411, 4.191369, 4.191155, 4.190992, 4.190876, 4.190738, 4.190609, 4.190439, 4.19035, 4.19016, 4.190079, 4.189878, 4.189786, 4.189682, 4.189531, 4.18939, 4.18929, 4.189154, 4.189007, 4.188819, 4.188761, 4.188715, 4.188518, 4.188484, 4.188309, 4.188237, 4.188095, 4.188011, 4.187896, 4.187794, 4.187635, 4.187526, 4.187438, 4.187362, 4.187237, 4.187138, 4.187002, 4.186946, 4.186813, 4.186737, 4.186721, 4.186532, 4.186488, 4.186306, 4.186287, 4.186128, 4.186078, 4.185978, 4.185917, 4.185758, 4.185683, 4.185565, 4.185452, 4.185398, 4.185338, 4.185168, 4.185119, 4.185114, 4.184967, 4.184872, 4.184801, 4.184702, 4.184625, 4.184487, 4.184431, 4.184371, 4.184303, 4.184211, 4.184158, 4.184069, 4.183941, 4.183902, 4.18389]",1.4977376,3.8,4.1
264,1.2,2.4,25,"[0.0, 0.004783454762825025, 0.009950299612975819, 0.015576161759818394, 0.021444211079362237, 0.02766564986953999, 0.03445595532030347, 0.04157327500489389, 0.04933130328416393, 0.05761701397229373, 0.06661120940303339, 0.07672140610266143, 0.0877825239921533, 0.09988998073165681, 0.11310236184131059, 0.127963909775333, 0.1436000977572455, 0.16019275672057, 0.1774061853349673, 0.1952231184945379, 0.21357354605052709, 0.2321402516598754, 0.2513740064241332, 0.2709311201793016, 0.29077060689736645, 0.3106122127768175, 0.3305754824278461, 0.34994309680890484, 0.3691733024413137, 0.38803058654048617, 0.406342748758472, 0.42430761983930493, 0.4416626798062938, 0.45867332102301656, 0.47520005559130496, 0.49145843863204774, 0.50730587823763, 0.5226160653892652, 0.537693721148056, 0.5525727608830877, 0.566902333866221, 0.5813586857077341, 0.5951549554489929, 0.6088883085451869, 0.6222140647949396, 0.6353177130084149, 0.6482550095781118, 0.6610182475806058, 0.6734802592415531, 0.68343952]","[4.196062, 4.195446, 4.195015, 4.194661, 4.194301, 4.194034, 4.193737, 4.193519, 4.193338, 4.193068, 4.192912, 4.19264, 4.192483, 4.192287, 4.192139, 4.191941, 4.191778, 4.191637, 4.191512, 4.191297, 4.191142, 4.191, 4.190889, 4.190743, 4.190566, 4.190451, 4.190301, 4.19019, 4.190025, 4.189937, 4.189816, 4.189677, 4.189533, 4.189471, 4.18928, 4.189149, 4.189051, 4.188923, 4.188788, 4.188694, 4.188595, 4.188529, 4.188357, 4.188225, 4.188123, 4.188058, 4.187909, 4.18781, 4.187704, 4.187611, 4.187467, 4.187405, 4.187307, 4.187212, 4.187068, 4.186934, 4.18691, 4.186761, 4.18672, 4.186603, 4.186505, 4.186377, 4.186343, 4.186241, 4.186169, 4.186033, 4.185928, 4.185868, 4.185759, 4.185652, 4.18559, 4.185494, 4.185419, 4.185261, 4.185244, 4.185172, 4.185083, 4.184923, 4.184888, 4.184813, 4.184689, 4.184644, 4.184499, 4.184442, 4.184425, 4.184266, 4.184166, 4.184123, 4.184069, 4.183967, 4.183963]",1.4967034,3.8,4.1
265,1.2,2.4,25,"[0.0, 0.0032149072302235376, 0.008379205416588459, 0.013786404403460212, 0.019606291931199164, 0.025791390258468862, 0.032394235795039326, 0.039405317758077006, 0.04699930199263345, 0.05524495210707863, 0.06415528979284885, 0.07395375764839918, 0.08484496608627648, 0.09670623321342503, 0.10993372560238687, 0.12438180299238774, 0.13977916524005024, 0.156410347279133, 0.17352243969119144, 0.19112726813896008, 0.20921242207062768, 0.22777353158925367, 0.24675917620946874, 0.2662230124256114, 0.2860658151659697, 0.30579040951408987, 0.32573212263443113, 0.34534099203786944, 0.36443917829612316, 0.3832023664822415, 0.40150147915179085, 0.41932458063448835, 0.43658734418358475, 0.45352306525013236, 0.4699891793046101, 0.4861991480974333, 0.5019794821711139, 0.5173800944932639, 0.53247829122538, 0.5472519303807034, 0.5616866131292514, 0.5759715127834112, 0.5898387439650535, 0.603378581068636, 0.6169113046380055, 0.6300359076618209, 0.6428777622922786, 0.6556974407837733, 0.6681440789427093, 0.68011764]","[4.196033, 4.195437, 4.195018, 4.194652, 4.194303, 4.194068, 4.193808, 4.193513, 4.19332, 4.193006, 4.192893, 4.192646, 4.192462, 4.192283, 4.192125, 4.191955, 4.191725, 4.191576, 4.191438, 4.191297, 4.191095, 4.190981, 4.190821, 4.19067, 4.190585, 4.190449, 4.190249, 4.19023, 4.190017, 4.189875, 4.189748, 4.189615, 4.189581, 4.189435, 4.189248, 4.189148, 4.18906, 4.188834, 4.188779, 4.188639, 4.188523, 4.188422, 4.188342, 4.188251, 4.188082, 4.18794, 4.187883, 4.187815, 4.187719, 4.187538, 4.187463, 4.187286, 4.187345, 4.187142, 4.18711, 4.186967, 4.186882, 4.186741, 4.186698, 4.186592, 4.18646, 4.186408, 4.186278, 4.186183, 4.186083, 4.185988, 4.185894, 4.185825, 4.185737, 4.185629, 4.185522, 4.185421, 4.18539, 4.185268, 4.185201, 4.185088, 4.185053, 4.184975, 4.184848, 4.184774, 4.184679, 4.184615, 4.184488, 4.184394, 4.184384, 4.184247, 4.184145, 4.184062, 4.184009, 4.184004, 4.184]",1.4956692,3.8,4.1
266,1.2,0.5,25,"[0.0, 0.0022692637932466425, 0.007335016972349007, 0.012685702542586962, 0.018479610283505067, 0.02462573426031473, 0.031122345678032466, 0.03812062725290639, 0.045659661777164816, 0.053800360263066914, 0.06270395343389493, 0.07238640373965827, 0.08316294420115006, 0.09505528566239149, 0.10810600313046656, 0.12233378604271211, 0.13766867213579673, 0.1539589445723008, 0.17106115062925112, 0.1886113999231248, 0.2066394789475053, 0.22514808658275554, 0.24404421154796457, 0.2637003068687937, 0.2833215801728395, 0.30300807585922257, 0.3227428184355617, 0.34220415193637566, 0.36133784418272963, 0.37998798174640197, 0.39805550945082135, 0.41583158637117257, 0.4331187298136774, 0.45007742710839943, 0.46644796403010425, 0.4825206389673252, 0.49831314275170513, 0.5137168922531399, 0.5288685895691276, 0.5436771610863094, 0.5580630127311966, 0.572341052261588, 0.5861706091872237, 0.5998320288304497, 0.6132711761751538, 0.6264184639199565, 0.6393943561576334, 0.6520798803785867, 0.6646035398530014, 0.67678926]","[4.196025, 4.195458, 4.195014, 4.194642, 4.194318, 4.194026, 4.193762, 4.193521, 4.193231, 4.193009, 4.192838, 4.192614, 4.192431, 4.192286, 4.192092, 4.191964, 4.19175, 4.191606, 4.191427, 4.191259, 4.191087, 4.190974, 4.190772, 4.190729, 4.190553, 4.190397, 4.190251, 4.19012, 4.190025, 4.189902, 4.18976, 4.189612, 4.189538, 4.189358, 4.189216, 4.189115, 4.189017, 4.188879, 4.188804, 4.18869, 4.188579, 4.188457, 4.188331, 4.188236, 4.18813, 4.188004, 4.187901, 4.187815, 4.187712, 4.187565, 4.187479, 4.187371, 4.187246, 4.187157, 4.187074, 4.186995, 4.186868, 4.186792, 4.186697, 4.186595, 4.186504, 4.186384, 4.18631, 4.186209, 4.186121, 4.186017, 4.185912, 4.185853, 4.185712, 4.185618, 4.185559, 4.185469, 4.185413, 4.18533, 4.185216, 4.185161, 4.185048, 4.184968, 4.184905, 4.18477, 4.184723, 4.184636, 4.184535, 4.184473, 4.184365, 4.184301, 4.184205, 4.18412, 4.184051, 4.183975, 4.183977]",1.494635,3.8,4.1
267,1.2,2.4,25,"[0.0, 0.004942870080861972, 0.013159315891145495, 0.021543765584991437, 0.030276666415299636, 0.03917855705955833, 0.048421339764583876, 0.05796973509042433, 0.06797266915821548, 0.07829913432517194, 0.08938539221027655, 0.10120978724025662, 0.11412096973858427, 0.12849015832438182, 0.14459784534448578, 0.16200629870843447, 0.1805224506320428, 0.19951530914545546, 0.2187457656875833, 0.23834318557999334, 0.25776965150370823, 0.277350521935104, 0.29722251117899245, 0.31726222933891535, 0.33770240353624137, 0.3578327084291022, 0.37812799256708635, 0.39810539217029123, 0.4177071678503134, 0.4370349026554092, 0.45571971560691343, 0.4742512184029713, 0.4921324620890623, 0.5097443460846867, 0.5269567757058999, 0.5436728740495873, 0.5599581336582138, 0.5761502861692431, 0.5916813160507444, 0.6069905904772737, 0.622250402760316, 0.6367491649247794, 0.6513735220542591, 0.6657230829721663, 0.679737770386784, 0.6934872202259705, 0.7070465879842256, 0.7203447957979163, 0.7334961571402743, 0.7434352]","[4.196077, 4.195479, 4.195052, 4.194654, 4.194304, 4.194018, 4.193753, 4.193496, 4.19333, 4.193077, 4.192852, 4.192682, 4.1925, 4.192304, 4.192113, 4.191887, 4.191776, 4.19161, 4.191502, 4.191286, 4.191104, 4.190944, 4.190855, 4.190717, 4.190553, 4.190412, 4.190284, 4.190112, 4.190011, 4.189897, 4.189707, 4.189592, 4.18955, 4.189329, 4.189228, 4.189114, 4.188965, 4.188893, 4.188722, 4.188646, 4.18853, 4.188363, 4.188285, 4.188139, 4.188015, 4.187875, 4.187814, 4.187691, 4.187569, 4.187486, 4.187315, 4.187235, 4.187171, 4.187102, 4.186986, 4.186816, 4.1867, 4.186635, 4.186557, 4.186424, 4.186289, 4.186252, 4.186086, 4.185989, 4.185926, 4.185932, 4.185733, 4.185668, 4.185523, 4.18547, 4.185381, 4.185297, 4.185115, 4.185123, 4.185027, 4.184914, 4.184787, 4.184718, 4.184629, 4.18455, 4.184421, 4.184375, 4.184247, 4.184169, 4.184057, 4.18402, 4.183904, 4.18384, 4.183777, 4.183626, 4.183624]",1.4939942,3.8,4.1
268,1.2,2.4,25,"[0.0, 0.003289262622754939, 0.008617593206074949, 0.01429673983880983, 0.02029547008143366, 0.026610240080683592, 0.0334529312194255, 0.0407394409949267, 0.048542735073872134, 0.05709027378385709, 0.06623784639670395, 0.07632680074446381, 0.08744585086849763, 0.09967349543466772, 0.11318973500641802, 0.12802607271348862, 0.14392359851195807, 0.16057143963795265, 0.17802374341443492, 0.19597334333055277, 0.21431423319390652, 0.23320702347671218, 0.252250464902637, 0.27198516766869263, 0.29200799060311244, 0.31203763715438565, 0.33182448883955706, 0.3515399557146532, 0.37083364555909204, 0.38950968449907125, 0.40801550111087165, 0.4258316279928535, 0.4432193574176952, 0.4601646820923326, 0.47690982222090844, 0.4929262481559044, 0.5088585067945652, 0.5243173237478771, 0.5394821550900339, 0.5541691704851324, 0.5687756788998501, 0.5829196003089074, 0.5969661213093036, 0.6105539774283513, 0.6240424029956255, 0.6372244934138698, 0.6501011843286215, 0.6627446060136546, 0.6752740532114268, 0.68681313]","[4.196081, 4.195496, 4.195026, 4.194658, 4.194365, 4.193985, 4.193748, 4.193517, 4.193242, 4.193039, 4.192859, 4.192682, 4.192455, 4.192272, 4.192138, 4.191947, 4.191723, 4.191582, 4.191416, 4.19125, 4.191134, 4.190988, 4.190776, 4.190743, 4.190543, 4.190392, 4.190304, 4.190139, 4.189991, 4.189841, 4.189704, 4.189608, 4.189512, 4.18932, 4.189277, 4.189081, 4.188999, 4.188872, 4.188807, 4.188619, 4.188442, 4.188384, 4.188313, 4.188194, 4.188052, 4.187961, 4.187881, 4.1877, 4.187647, 4.187522, 4.187408, 4.187322, 4.187186, 4.18711, 4.187006, 4.186853, 4.186778, 4.186684, 4.186649, 4.186506, 4.186407, 4.186299, 4.186254, 4.186116, 4.185987, 4.185929, 4.185859, 4.185753, 4.185623, 4.185534, 4.185446, 4.18537, 4.18527, 4.185221, 4.185104, 4.184986, 4.184897, 4.184851, 4.184754, 4.184645, 4.184549, 4.184473, 4.184416, 4.184303, 4.18422, 4.184127, 4.184045, 4.183961, 4.183876, 4.183823, 4.183809]",1.4933534,3.8,4.1
269,1.2,2.4,25,"[0.0, 0.003436061880371377, 0.008599929030730646, 0.014077860761420778, 0.01988913431095888, 0.02608877367220179, 0.03270954490830422, 0.03974698517743355, 0.047330198607044294, 0.05553822754541929, 0.06453382525788623, 0.07442326869798757, 0.08519593636856677, 0.09711120310570114, 0.11041240481660207, 0.12479896564874123, 0.1401160853424625, 0.15662142555362502, 0.17378592375697288, 0.1914788386517694, 0.20969528757913647, 0.2281371817527002, 0.24723329126476035, 0.2666481828543383, 0.2865072908975967, 0.3063611217239805, 0.325977711278818, 0.3454627686284749, 0.36471434826361354, 0.38341892627228, 0.40170525485714226, 0.4194389679826895, 0.4368023505888685, 0.45374011773529477, 0.4704496577559086, 0.48659238315310155, 0.5022760061089329, 0.5178090199122494, 0.5329550028860495, 0.5476628955361581, 0.562114228521653, 0.5763239741063565, 0.5901032846084245, 0.603697016172183, 0.6171046547041614, 0.6303620692304601, 0.6432096005207315, 0.6558787794706001, 0.6684594930140303, 0.6800977]","[4.196064, 4.195481, 4.194992, 4.194635, 4.194286, 4.194019, 4.193715, 4.193487, 4.193282, 4.193033, 4.192821, 4.19265, 4.192419, 4.192263, 4.192067, 4.191909, 4.191735, 4.19158, 4.191436, 4.191299, 4.191128, 4.190981, 4.190783, 4.190682, 4.19051, 4.190432, 4.190211, 4.190052, 4.189948, 4.18984, 4.189766, 4.189634, 4.189483, 4.189347, 4.189206, 4.189081, 4.18899, 4.188848, 4.188817, 4.188577, 4.188506, 4.18844, 4.188308, 4.188202, 4.188063, 4.187945, 4.187894, 4.187766, 4.187664, 4.187607, 4.187415, 4.187372, 4.187234, 4.187132, 4.187031, 4.186926, 4.186831, 4.18669, 4.186559, 4.186453, 4.186424, 4.186312, 4.186211, 4.186118, 4.186023, 4.185954, 4.185829, 4.185763, 4.185726, 4.185553, 4.185516, 4.185457, 4.18533, 4.185229, 4.185175, 4.184996, 4.184993, 4.1849, 4.184777, 4.18468, 4.184643, 4.184536, 4.184462, 4.184375, 4.184283, 4.184249, 4.184033, 4.184027, 4.183931, 4.183849, 4.183843]",1.4927126,3.8,4.1
270,1.2,2.4,25,"[0.0, 0.002286277484336116, 0.007431301882614719, 0.012806801007100695, 0.018589833465850573, 0.024704847091711522, 0.03126681359559693, 0.038211183512702036, 0.04572547119985124, 0.05382004373094073, 0.06265908519747052, 0.07238504937274765, 0.08305240766716909, 0.09499076175216883, 0.10799791296495925, 0.12220236015423844, 0.13758706153526357, 0.15381059758787777, 0.17091657353913228, 0.18833312426219304, 0.20629720567883436, 0.22472324156966414, 0.24359091953208103, 0.26286662075058476, 0.282545394245442, 0.3023047597244578, 0.3219491854191318, 0.3411882324054764, 0.3604154513130687, 0.37889183957393363, 0.3971802498451794, 0.41476834627897696, 0.4322260344503062, 0.4490776779262218, 0.46564201754300044, 0.4815396158353143, 0.49745393494383366, 0.5128010099416044, 0.5279056552867529, 0.5427113880218641, 0.5572347653808566, 0.5713744406325182, 0.5853683830009581, 0.5988827062175224, 0.6123971277024052, 0.6255368005301449, 0.6384116978150148, 0.6510306548929419, 0.6635841838465599, 0.67344471]","[4.196072, 4.195408, 4.195045, 4.194591, 4.194267, 4.19401, 4.193696, 4.193406, 4.193218, 4.193021, 4.192843, 4.192583, 4.192481, 4.192266, 4.192033, 4.191868, 4.191768, 4.191576, 4.191379, 4.191248, 4.19114, 4.190917, 4.19078, 4.190634, 4.190501, 4.190359, 4.190261, 4.190126, 4.189997, 4.18985, 4.189689, 4.189606, 4.189444, 4.189339, 4.189177, 4.189065, 4.188923, 4.188844, 4.188677, 4.188652, 4.188505, 4.188462, 4.188303, 4.188212, 4.188051, 4.187952, 4.18784, 4.187738, 4.187624, 4.187542, 4.187472, 4.18734, 4.187189, 4.187155, 4.187023, 4.186924, 4.186852, 4.186701, 4.18662, 4.186566, 4.186394, 4.186319, 4.186332, 4.186133, 4.185985, 4.186008, 4.185865, 4.185795, 4.185726, 4.185533, 4.185559, 4.185387, 4.185274, 4.185228, 4.185152, 4.185071, 4.184946, 4.184876, 4.184825, 4.184706, 4.184657, 4.184571, 4.18447, 4.184397, 4.184346, 4.184277, 4.184148, 4.184037, 4.183972, 4.18395, 4.183954]",1.4920718,3.8,4.1
271,1.2,0.5,25,"[0.0, 0.0015741538129448035, 0.00655698435665155, 0.011998892653116822, 0.017697516379717955, 0.023734068912770745, 0.030262327092443794, 0.03715680593351149, 0.04466183371719562, 0.05276343136983824, 0.0615689283379825, 0.07117345157073696, 0.08174823163625486, 0.09351160650854189, 0.10645684994867406, 0.12055730419152229, 0.13576596689167875, 0.15181838624516036, 0.16878478314022366, 0.1861634171652531, 0.20390308247877215, 0.22224566054944966, 0.24091525636623806, 0.2600795744551547, 0.2794754461685566, 0.2990818677359307, 0.3185137150197034, 0.3377713934967663, 0.35676955390756226, 0.37541745326607656, 0.39361429538746356, 0.4114087815371442, 0.42878714565718096, 0.44560752520348623, 0.4622129946803361, 0.4783416498965432, 0.4941688974066691, 0.5095645153747625, 0.5246491311856158, 0.5394577037190403, 0.5538574486048345, 0.5680608034942726, 0.5819934142491318, 0.5954836843455489, 0.6089252221125849, 0.6219619564861215, 0.6348192359838734, 0.6475038901193084, 0.6599770189200569, 0.6701228100000001]","[4.196077, 4.195443, 4.194986, 4.194646, 4.194273, 4.193997, 4.193769, 4.193473, 4.193246, 4.19303, 4.192815, 4.192621, 4.192401, 4.192235, 4.192083, 4.191917, 4.191732, 4.191541, 4.191423, 4.191218, 4.191134, 4.190933, 4.19078, 4.190641, 4.190526, 4.190342, 4.190188, 4.190046, 4.189951, 4.18982, 4.189729, 4.189574, 4.189451, 4.189306, 4.189214, 4.189084, 4.18899, 4.188844, 4.188754, 4.188644, 4.188507, 4.188402, 4.188284, 4.18822, 4.188095, 4.187998, 4.187838, 4.187725, 4.187629, 4.187538, 4.187402, 4.187338, 4.187204, 4.187155, 4.187016, 4.186924, 4.186827, 4.186752, 4.186621, 4.186535, 4.18645, 4.186365, 4.186265, 4.186131, 4.186093, 4.185977, 4.185837, 4.185814, 4.18568, 4.185577, 4.185503, 4.185421, 4.185329, 4.185241, 4.185133, 4.185062, 4.185008, 4.184874, 4.184819, 4.184721, 4.184647, 4.184548, 4.184464, 4.184388, 4.184304, 4.184257, 4.184163, 4.18408, 4.184016, 4.183929, 4.183921]",1.491431,3.8,4.1
272,1.2,2.4,25,"[0.0, 0.006265167856351603, 0.014394920418106458, 0.022843838102250782, 0.03143413513087871, 0.04040386156705507, 0.049547799632946435, 0.059121792878088955, 0.06898235263073978, 0.07931818603211734, 0.09028781386164807, 0.102000251005874, 0.11472988632960017, 0.12905001827066792, 0.1448460686433063, 0.16211240444268626, 0.18038506037968627, 0.19924927179341, 0.21862808725312588, 0.23812577613132108, 0.25739584869662163, 0.2771546002964955, 0.2969267860907063, 0.3170329311812994, 0.33733730285964886, 0.3575134596648407, 0.3778289305398593, 0.3977575441730062, 0.4175390259914908, 0.4366237013629591, 0.45552193889006304, 0.4739066602666661, 0.4917917442272755, 0.5093484169076985, 0.5264354463873387, 0.543243772503213, 0.5596856475796114, 0.5758082436336793, 0.5913860682780901, 0.6066469340852886, 0.6217856640313353, 0.6365722450180069, 0.6510691902914602, 0.6652353584102375, 0.6793746456378954, 0.6932376851335205, 0.7067904250866237, 0.7200497546923219, 0.7332598804853682, 0.7434139]","[4.196038, 4.195482, 4.195012, 4.194642, 4.194316, 4.193981, 4.193737, 4.193532, 4.193262, 4.193023, 4.192817, 4.192614, 4.19242, 4.192197, 4.192075, 4.1919, 4.191687, 4.191542, 4.191424, 4.191186, 4.191087, 4.190944, 4.190773, 4.190607, 4.190488, 4.190406, 4.190251, 4.190059, 4.189957, 4.189874, 4.189651, 4.189531, 4.189481, 4.189249, 4.189197, 4.18912, 4.188973, 4.188819, 4.188677, 4.188551, 4.188486, 4.188359, 4.188219, 4.188093, 4.187967, 4.187853, 4.187783, 4.187707, 4.187507, 4.187417, 4.187387, 4.187206, 4.187121, 4.186954, 4.186904, 4.186774, 4.186665, 4.18657, 4.186429, 4.186373, 4.1863, 4.186198, 4.186056, 4.185989, 4.185905, 4.18585, 4.185647, 4.185563, 4.185504, 4.185425, 4.185325, 4.185182, 4.185129, 4.185011, 4.184948, 4.184825, 4.184722, 4.184685, 4.184551, 4.184505, 4.184362, 4.184298, 4.184152, 4.184084, 4.184086, 4.183919, 4.183857, 4.183757, 4.183744, 4.183628, 4.183615]",1.4904118,3.8,4.1
273,1.2,2.4,25,"[0.0, 0.0021614927066514883, 0.007505141912823851, 0.013072354098279095, 0.019028482147333402, 0.025306741723785206, 0.032008128533163066, 0.03920018825020785, 0.046929275324815806, 0.055349612407899026, 0.06438799514694414, 0.07436927392039676, 0.08537534271319426, 0.09737381121738074, 0.11067342312925128, 0.12531727270914428, 0.14103973890783145, 0.15754493261404318, 0.17467816004596565, 0.1924245875295008, 0.21059137664459404, 0.2291208593933458, 0.24825731958990083, 0.26759187487318553, 0.28757704945261386, 0.3073671266968571, 0.32714772899141487, 0.34686014581758545, 0.3658214203219306, 0.384709044834128, 0.40309027311289564, 0.42067926440633113, 0.43823260689726584, 0.4551417687829385, 0.4717120982076315, 0.4878204860955212, 0.5035086471981322, 0.5190953990916322, 0.5342019750511737, 0.5490305502770826, 0.5635184978989067, 0.5775828135612745, 0.5915561619548874, 0.6051809778734691, 0.618549147109939, 0.6317875654807907, 0.6446724905971265, 0.6573181291523343, 0.6697359440195568, 0.6801068]","[4.196009, 4.195408, 4.194958, 4.194639, 4.194321, 4.19399, 4.193685, 4.193438, 4.1932, 4.193028, 4.192821, 4.192536, 4.19239, 4.192239, 4.19205, 4.191856, 4.19171, 4.191494, 4.191375, 4.191206, 4.191077, 4.190938, 4.190781, 4.190653, 4.190445, 4.190293, 4.190166, 4.190081, 4.189911, 4.189849, 4.189683, 4.189526, 4.189361, 4.189233, 4.189122, 4.188996, 4.188919, 4.188826, 4.18867, 4.188521, 4.188423, 4.188337, 4.188258, 4.188126, 4.187947, 4.187885, 4.187801, 4.187674, 4.187555, 4.187366, 4.187303, 4.187191, 4.187078, 4.187035, 4.186869, 4.186845, 4.186724, 4.186625, 4.186517, 4.186434, 4.18635, 4.186184, 4.186091, 4.185996, 4.185909, 4.185822, 4.185721, 4.185645, 4.185552, 4.185454, 4.185345, 4.185273, 4.185193, 4.18504, 4.185023, 4.184927, 4.184796, 4.184735, 4.184687, 4.184569, 4.184443, 4.184377, 4.184346, 4.18418, 4.184133, 4.184089, 4.183975, 4.183869, 4.183806, 4.183649, 4.183648]",1.4893926,3.8,4.1
274,1.2,2.4,25,"[0.0, 0.0022717948201691207, 0.007400236814943589, 0.012767441066785089, 0.018570185652456737, 0.024677505412285465, 0.031209144881513072, 0.03823366295382393, 0.04577698727247336, 0.05385012531509754, 0.06268619048958005, 0.07242554328633616, 0.08310574765219456, 0.09476444064889372, 0.1078624977650238, 0.12207264086342226, 0.13727380799628897, 0.15347149914694488, 0.17019193451313944, 0.18776796186462724, 0.20557398108087624, 0.22387686918807745, 0.24274192003687625, 0.26197641367091606, 0.28144976129294086, 0.3012359295985789, 0.32099434634460294, 0.3404703431600029, 0.35940847962001715, 0.3781122830733136, 0.3964738059027938, 0.41410654709409955, 0.4313627714922514, 0.44841188050305814, 0.46475929852780373, 0.48084086259046077, 0.4965798277932827, 0.5119952896253418, 0.5270933707420321, 0.5418238361053815, 0.5562863632127254, 0.5705047256700968, 0.5843117245213536, 0.5980409048701174, 0.6115200192136875, 0.6245827113531054, 0.6374163647627865, 0.6500340012933876, 0.6626439408072422, 0.67342899]","[4.195982, 4.195401, 4.194968, 4.194601, 4.194318, 4.193977, 4.193706, 4.193404, 4.193286, 4.192991, 4.192858, 4.192588, 4.192418, 4.192191, 4.192038, 4.191864, 4.191685, 4.191533, 4.19137, 4.19121, 4.191035, 4.190884, 4.190734, 4.19061, 4.190421, 4.190327, 4.19023, 4.190046, 4.189939, 4.189762, 4.189662, 4.189597, 4.189385, 4.189269, 4.189201, 4.189004, 4.188899, 4.188816, 4.188686, 4.188601, 4.18846, 4.188331, 4.188261, 4.188086, 4.188015, 4.187887, 4.187801, 4.18762, 4.187577, 4.187426, 4.187326, 4.187244, 4.187166, 4.187062, 4.186944, 4.186812, 4.186813, 4.186631, 4.186588, 4.186439, 4.186439, 4.186206, 4.186161, 4.186105, 4.18599, 4.185879, 4.185747, 4.185704, 4.185596, 4.185582, 4.18542, 4.185392, 4.18527, 4.185187, 4.185117, 4.184969, 4.184841, 4.184814, 4.184718, 4.184615, 4.184562, 4.184427, 4.18435, 4.184282, 4.184217, 4.184141, 4.183998, 4.18398, 4.183848, 4.183793, 4.18379]",1.4883734,3.8,4.1
275,1.2,2.4,25,"[0.0, 0.004250736982177157, 0.009278187325076598, 0.014638193573626848, 0.02033124204561363, 0.026378041840634553, 0.03278623726888824, 0.039808935796164735, 0.047214600211167884, 0.055193602749019854, 0.06389944694070497, 0.07346579984092104, 0.08408443941122536, 0.0958372726705847, 0.10856380713900649, 0.12267939664017152, 0.13777766508790795, 0.15363411295996063, 0.1704525425051011, 0.18784424628571297, 0.20567915306229176, 0.2239392041726607, 0.24260948603141555, 0.26198439772370485, 0.2815245821698109, 0.3012460555086056, 0.3207542197892189, 0.34016142082575107, 0.3593005273937142, 0.37796195236956465, 0.3959747602493303, 0.41371145595475134, 0.4308492122769443, 0.4477264503386317, 0.4642311162787979, 0.48021466558675474, 0.49585941464703864, 0.5112001173559494, 0.5262188573217568, 0.5409080718389452, 0.5552840580558164, 0.5693936090568348, 0.5831892475013709, 0.5968519500302533, 0.6101815216558796, 0.6231764201872296, 0.6362040425340658, 0.6487459062217902, 0.6613455622126744, 0.67343242]","[4.195957, 4.195394, 4.194995, 4.194627, 4.19425, 4.193941, 4.19372, 4.193429, 4.193182, 4.19299, 4.192781, 4.192614, 4.192384, 4.192152, 4.192031, 4.191812, 4.191694, 4.191497, 4.191308, 4.191225, 4.191054, 4.190901, 4.190746, 4.190661, 4.190492, 4.190321, 4.190185, 4.190013, 4.189902, 4.189759, 4.189626, 4.189533, 4.189361, 4.189305, 4.189168, 4.189079, 4.188944, 4.188834, 4.188657, 4.188549, 4.188457, 4.188323, 4.188233, 4.188127, 4.188035, 4.187851, 4.187761, 4.187762, 4.187553, 4.187502, 4.187364, 4.18729, 4.187105, 4.186999, 4.186927, 4.186857, 4.186721, 4.186656, 4.186529, 4.186455, 4.186331, 4.186258, 4.186209, 4.186059, 4.186001, 4.185902, 4.185834, 4.185703, 4.185591, 4.185516, 4.185425, 4.185292, 4.185219, 4.185188, 4.185041, 4.185087, 4.184968, 4.184802, 4.184678, 4.184687, 4.184568, 4.184517, 4.184412, 4.184341, 4.184249, 4.184071, 4.184029, 4.183919, 4.183919, 4.183789, 4.183797]",1.4873542,3.8,4.1
276,1.2,0.5,25,"[0.0, 0.003273786110127415, 0.008239059077213805, 0.013425729428067489, 0.019137635784624157, 0.025140543023750163, 0.031616049382926205, 0.03850626989576222, 0.045891011279376955, 0.05382484296373679, 0.06258718139350827, 0.07207423912533506, 0.08248442986572982, 0.09406283095218046, 0.10677902133667519, 0.1206170008073971, 0.1356922902503346, 0.1515829915830756, 0.16836916626246728, 0.1855717773105942, 0.20333428537744141, 0.22137721539085936, 0.2400629986696487, 0.2590344254349743, 0.2782989856138138, 0.29794448579802, 0.31734781181874383, 0.3366303648080626, 0.35542012600967504, 0.3740474688513209, 0.39219571159364486, 0.4099080304935452, 0.42718379018349195, 0.4440518394668677, 0.4603268593072967, 0.4765631922807799, 0.49232329656012164, 0.5076381520314767, 0.5226754658852555, 0.5374082080448467, 0.5519063475079045, 0.5659371701516819, 0.579875812089094, 0.5934522167057681, 0.6067624915651704, 0.6199523219298739, 0.6328271113315438, 0.6453594985267895, 0.6578111958509878, 0.67009522]","[4.196023, 4.195402, 4.19497, 4.19458, 4.194274, 4.193973, 4.193729, 4.193419, 4.193214, 4.193009, 4.192791, 4.192588, 4.192395, 4.192183, 4.192063, 4.191851, 4.191683, 4.191491, 4.191361, 4.191203, 4.191034, 4.190938, 4.1908, 4.190646, 4.190456, 4.190311, 4.190229, 4.190026, 4.18992, 4.189773, 4.189702, 4.189552, 4.189399, 4.189291, 4.189166, 4.18903, 4.188914, 4.188863, 4.188691, 4.188559, 4.188467, 4.18839, 4.188206, 4.188154, 4.188023, 4.1879, 4.187833, 4.187675, 4.18759, 4.187457, 4.187343, 4.187264, 4.187204, 4.187048, 4.186965, 4.18694, 4.1868, 4.186699, 4.18658, 4.186491, 4.186365, 4.186325, 4.186181, 4.186126, 4.185997, 4.185909, 4.185837, 4.18576, 4.185646, 4.185543, 4.185425, 4.185374, 4.18527, 4.185204, 4.185095, 4.18503, 4.184923, 4.184809, 4.184775, 4.18468, 4.184611, 4.184536, 4.184415, 4.184363, 4.184289, 4.184179, 4.184154, 4.184011, 4.183937, 4.183874, 4.183873]",1.486335,3.8,4.1
277,1.2,2.4,25,"[0.0, 0.0077471173694887985, 0.015849990148651905, 0.024193295781528956, 0.03280187101271975, 0.041601443459866244, 0.050735384083907265, 0.06020311681113874, 0.07004399963866825, 0.0802412084590671, 0.09116507376984673, 0.10277174315674428, 0.11544190883920416, 0.12945460240489157, 0.1451103265370705, 0.16211595680454916, 0.18009429822117956, 0.19895723626230005, 0.21800060156150447, 0.23709460680532918, 0.2564167806773382, 0.275770927197802, 0.2954539541870538, 0.31510624696595896, 0.3351848436034539, 0.35529146169835635, 0.3750981176805696, 0.3949814506912441, 0.4143959010387008, 0.43351566489113563, 0.45225905932511573, 0.47065819941766757, 0.4885381567203156, 0.5060426894534378, 0.5231402950530752, 0.5396935033613439, 0.5560880339028387, 0.5719596720181392, 0.5876744501247744, 0.6029144033284897, 0.6180822712431777, 0.6327595049686918, 0.6472185309937879, 0.6614033329256708, 0.6754501319428441, 0.6891788445031859, 0.7026380732709359, 0.7160649950772384, 0.729099676023051, 0.740076]","[4.196014, 4.195343, 4.194953, 4.194598, 4.194276, 4.193971, 4.193701, 4.193439, 4.193205, 4.192996, 4.192745, 4.192544, 4.192351, 4.192187, 4.191997, 4.191801, 4.1917, 4.19147, 4.191339, 4.191169, 4.19103, 4.190858, 4.190686, 4.190517, 4.190422, 4.190265, 4.190195, 4.189964, 4.189875, 4.189714, 4.18959, 4.189499, 4.189322, 4.189203, 4.189103, 4.188952, 4.188817, 4.188679, 4.188507, 4.18846, 4.188386, 4.188234, 4.188139, 4.188006, 4.187859, 4.18775, 4.187643, 4.187522, 4.187425, 4.187359, 4.187269, 4.187159, 4.186981, 4.18686, 4.186777, 4.186635, 4.186545, 4.186483, 4.186335, 4.186274, 4.186117, 4.186095, 4.185962, 4.185875, 4.185758, 4.185701, 4.185565, 4.185491, 4.185358, 4.185271, 4.185231, 4.18505, 4.185009, 4.184919, 4.184798, 4.18471, 4.184623, 4.184512, 4.184453, 4.184302, 4.18429, 4.184163, 4.18415, 4.183961, 4.183953, 4.183876, 4.183734, 4.183672, 4.183518, 4.183465, 4.183445]",1.4853745999999999,3.8,4.1
278,1.2,2.4,25,"[0.0, 0.004231075324717087, 0.009423045941194773, 0.014993602926267113, 0.02082627856966783, 0.027075812718777806, 0.033773455448116635, 0.04092826505518604, 0.04856426608566011, 0.05688932939965134, 0.0658449860215645, 0.0757104326647581, 0.08651699086829695, 0.09842162717939204, 0.11160044161059776, 0.12589841809080124, 0.14129762767487228, 0.1576906557849827, 0.17462730008954522, 0.192243740165615, 0.21032814447061338, 0.22885379577903242, 0.24769126522080503, 0.26673926283801763, 0.2864804707785184, 0.30628547877349793, 0.32592991639261215, 0.34537005102411816, 0.3643733086888437, 0.3829833355766824, 0.40125381716069997, 0.41917970015092487, 0.436406691377006, 0.4534878457447577, 0.4700288117742193, 0.4859403840190323, 0.5016287254480256, 0.5170886230253923, 0.5321825934843537, 0.546824580714926, 0.5613479933743506, 0.575391782295501, 0.589349633880232, 0.6029737429282456, 0.6161960558995012, 0.6294994883371846, 0.642293041396347, 0.6549586872553462, 0.6673254409275311, 0.67673784]","[4.195982, 4.195408, 4.194979, 4.194588, 4.194229, 4.193928, 4.193647, 4.193434, 4.193224, 4.192949, 4.192757, 4.192534, 4.192369, 4.192197, 4.191981, 4.191849, 4.191642, 4.191496, 4.191284, 4.191145, 4.191007, 4.190851, 4.190715, 4.190558, 4.190407, 4.190234, 4.190124, 4.189995, 4.189847, 4.18971, 4.189608, 4.18947, 4.189356, 4.189211, 4.189101, 4.188917, 4.188827, 4.18872, 4.18858, 4.188516, 4.18838, 4.188241, 4.188087, 4.188053, 4.187888, 4.187835, 4.187624, 4.187562, 4.187441, 4.187337, 4.187292, 4.18715, 4.187011, 4.186978, 4.18683, 4.186736, 4.186629, 4.186496, 4.18639, 4.186339, 4.18624, 4.186145, 4.186087, 4.185911, 4.185778, 4.185742, 4.185634, 4.185584, 4.185476, 4.185359, 4.185268, 4.185189, 4.185105, 4.184982, 4.184867, 4.184886, 4.184776, 4.184716, 4.184555, 4.184449, 4.184421, 4.184346, 4.184201, 4.184095, 4.184057, 4.18398, 4.183889, 4.183779, 4.183704, 4.183616, 4.183622]",1.4844142,3.8,4.1
279,1.2,2.4,25,"[0.0, 0.004234427077749299, 0.009257158722924062, 0.014570937018152673, 0.020191102505618203, 0.02630135724319245, 0.032719133492450134, 0.039626112748805564, 0.04704332146633643, 0.055067407598302545, 0.06370947601103201, 0.073240048296753, 0.08371346431541839, 0.09537825288477282, 0.10808612717859638, 0.12214989722940604, 0.13723859813692135, 0.15312236593227063, 0.16993022150574516, 0.18718203633843272, 0.20482579705782322, 0.2229927518181814, 0.24162912875036163, 0.2607446479091475, 0.2799535963292275, 0.2996149132668333, 0.3190574943519123, 0.33843960072190005, 0.35751817293409355, 0.3759986049701114, 0.3941275343337015, 0.4118182400537048, 0.4292235277126547, 0.4461535371377919, 0.4624652681933003, 0.4786253839476984, 0.4944224729769876, 0.509600740821743, 0.524699229711987, 0.5394141077909098, 0.553851440522648, 0.5679957214430191, 0.581821907060842, 0.5953656804268819, 0.6085934701206456, 0.6218680062956886, 0.6347118271428553, 0.6472082773293476, 0.6595783912490566, 0.67009639]","[4.195947, 4.195395, 4.194903, 4.194582, 4.194232, 4.19397, 4.19372, 4.193381, 4.193099, 4.19296, 4.192745, 4.192524, 4.192358, 4.19218, 4.192043, 4.191788, 4.191605, 4.191446, 4.191287, 4.191158, 4.190997, 4.19081, 4.190688, 4.190551, 4.19043, 4.190311, 4.190129, 4.189935, 4.189887, 4.189714, 4.189611, 4.189489, 4.189315, 4.189267, 4.189102, 4.188941, 4.188904, 4.188686, 4.188615, 4.188526, 4.188345, 4.188263, 4.188143, 4.188004, 4.18786, 4.187748, 4.187761, 4.187585, 4.1875, 4.187396, 4.187257, 4.18715, 4.187056, 4.186944, 4.186874, 4.186776, 4.186644, 4.186555, 4.186455, 4.186335, 4.186244, 4.186173, 4.186058, 4.185939, 4.185882, 4.185767, 4.185727, 4.185584, 4.185465, 4.185361, 4.185318, 4.185227, 4.185113, 4.185079, 4.184978, 4.184888, 4.184751, 4.184703, 4.184591, 4.184524, 4.184413, 4.184313, 4.184306, 4.184194, 4.184131, 4.184016, 4.183947, 4.183844, 4.183738, 4.183663, 4.183662]",1.4834538,3.8,4.1
280,1.2,2.4,25,"[0.0, 0.0024282393656510637, 0.00737888297345881, 0.012563075604864513, 0.018127055604386502, 0.02408215124052162, 0.03040937295466082, 0.03716346254834315, 0.0444736694009712, 0.05234637550513254, 0.060915415652970865, 0.07024093995216024, 0.08058251679343956, 0.09188245851698193, 0.10438036819774671, 0.11808828237755051, 0.13295476319259314, 0.1486412031486878, 0.16500748655823683, 0.18210087859970728, 0.19953005537851515, 0.21744918984955344, 0.23592770134912108, 0.25493984262858693, 0.274234523661966, 0.2935931790245582, 0.313023311387956, 0.33210210599743917, 0.3509981457774402, 0.36956778643509974, 0.3875668859128714, 0.4052065829848822, 0.4224099353781921, 0.43919411669387565, 0.45566347432359444, 0.4717094454377882, 0.48736972551234753, 0.5028014331112665, 0.5177852071320228, 0.5325093020882262, 0.5469891413993374, 0.5611007557475144, 0.5749844784386468, 0.5885011120618118, 0.6018786770641734, 0.615041115110853, 0.627913936845551, 0.6406400421084714, 0.6529797873817405, 0.66344256]","[4.195977, 4.195325, 4.194947, 4.194561, 4.194189, 4.193967, 4.193725, 4.193389, 4.193174, 4.192934, 4.192753, 4.192501, 4.192317, 4.192163, 4.191965, 4.191805, 4.191604, 4.191477, 4.191353, 4.191166, 4.190966, 4.190783, 4.190667, 4.190511, 4.190395, 4.190247, 4.190056, 4.190007, 4.189837, 4.189752, 4.189574, 4.189478, 4.189374, 4.189224, 4.189115, 4.18898, 4.188785, 4.18871, 4.188547, 4.188529, 4.188384, 4.18819, 4.18819, 4.188006, 4.187924, 4.187799, 4.18774, 4.187567, 4.187497, 4.187336, 4.187283, 4.187181, 4.187072, 4.186995, 4.186862, 4.186743, 4.186608, 4.18655, 4.186441, 4.186329, 4.186251, 4.186232, 4.186122, 4.186018, 4.185926, 4.18581, 4.185691, 4.185561, 4.185513, 4.185408, 4.185333, 4.185298, 4.185172, 4.18506, 4.184999, 4.184935, 4.184834, 4.18472, 4.184721, 4.184574, 4.18452, 4.184424, 4.184243, 4.184194, 4.184131, 4.184099, 4.183988, 4.183854, 4.183785, 4.18372, 4.183723]",1.4824934,3.8,4.1
